Repository: TJU-ECAT-AI/AutomaticReviewGenerationData

# 自动综述生成数据 | Automatic Review Generation Data

本仓库包含了一个用于在催化领域自动生成文献综述的系统实现与评估，特别是通过丙烷脱氢催化的案例研究进行展示。

This repository contains the implementation and evaluation of an automated system for generating literature reviews in the field of catalysis, specifically demonstrated through a case study on propane dehydrogenation catalysis.

#### md文件是LLM深入对话的示例： | The md file is an example of LLM deep dialogue:
- Demonstrating Scientific Depth in AI-Generated Reviews A Case Study of Catalysis Literature Analysis.md

File: ExtractInfo/10.1002_anie.201800123/PromptMainContributionCatalystDetails.txt
<DOCUMENT>
Hydroxyl-Mediated Non-oxidative Propane Dehydrogenation over VOx/γ-Al2O3 Catalysts with Improved Stability

Graphical Abstract
Lending support: The effect of surface hydroxyl groups, on supported vanadium catalysts, on the activity of propane dehydrogenation is studied. Although surface OH groups slightly suppress its dehydrogenation activity, the catalyst stability is increased. DFT calculations confirm that the existence of OH groups block the exposed V3+, on which there is a strong tendency to form coke.
Abstract
Supported vanadium oxides are one of the most promising alternative catalysts for propane dehydrogenation (PDH) and efforts have been made to improve its catalytic performance. However, unlike Pt-based catalysts, the nature of the active site and surface structure of the supported vanadium catalysts under reductive reaction conditions still remain elusive. This paper describes the surface structure and the important role of surface-bound hydroxyl groups on VOx / γ-Al2O3 catalysts under reaction conditions employing in situ DRIFTS experiments and DFT calculations. It is shown that hydroxyl groups on the VOx /Al2O3 catalyst (V−OH) are produced under H2 pre-reduction, and the catalytic performance for PDH is closely connected to the concentration of V−OH species on the catalyst. The hydroxyl groups are found to improve the catalyst that leads to better stability by suppressing the coke deposition.

Propylene is an important feedstock for manufacturing various products such as polypropylene, propylene oxide, acrylonitrile and phenol.1 Commercial production of propylene is mainly based on steam cracking and fluid catalytic cracking (FCC) of naphtha, light diesel and other oil byproducts.2 With the growing production of shale gas, the low price of propane makes the propane dehydrogenation (PDH) process more commercially attractive for on-purpose propylene production.3 For the industrial PDH catalysts, the Pt- and CrOx-based catalysts are restricted by their high price tag and highly toxic nature, respectively.4 The supported vanadium catalysts can serve as an alternate because of its considerable activity, proper propylene selectivity and excellent regeneration performance.5 Great efforts have been made to study the surface structure of supported vanadium. The surface models for different V loading samples had been proposed and widely accepted.5c,5e,5f, 6 However, very few studies are concerned with the detailed structure of the surface VOx species under the reaction conditions. Many density-functional theory (DFT) studies have focused on the surface structure of supported VOx catalysts under oxidative dehydrogenation (ODH) and found that the surface oxygen atom was the active site for the ODH reaction.7 For the nonoxidative propane dehydrogenation, the active sites and surface structure of the VOx species under reductive reaction conditions still remain elusive.
Herein, a VOx/γ-Al2O3 catalyst was synthesized by an incipient wetness impregnation method and the V loading is 6 wt %, which is less than the theoretical monolayer V loading (12 wt %) on γ-Al2O3.5a,5d The evolution process of hydroxyl groups on the surface of the catalyst under an H2 atmosphere was studied by in situ diffuse reflectance infrared Fourier transform spectroscopy (DRIFTS). It was found that the catalytic performance (including the initial activity and stability) of the 6 V catalyst is closely connected to the V−OH concentration, which is controlled by the H2 pretreatment time. The catalyst covered by hydroxyl groups, which mainly contains V4+ species throughout the reaction, exhibits a relatively low PDH activity but good resistance to coke formation. The fresh 6 V catalyst, in contrast, is reduced to the V3+ species by C3H8 in a very short period of time at the beginning of the reaction and shows high initial PDH activity but poor stability on account of heavy coke deposition, and is in line with our previous study that V3+ is the most active site for propane dehydrogenation.5a DFT calculations are applied to simulate the PDH process on different reduced VOx structures, and the results coincide well with experiments. A surface model is built according to the experimental observations and DFT calculations. The hydroxyl groups have been proved to have a fundamental effect on the catalytic performance of the VOx/γ-Al2O3 catalyst for PDH reaction.
Catalytic tests were carried out at 600 °C on 6 V samples that were pretreated with 28 % H2/N2 for different periods of time (3–120 min) at the same temperature. As shown in Figure 1 a, the initial activity of the 6 V catalysts decreased as H2 pretreatment time increased. Detailed propane conversion and propylene selectivity data versus reaction time are presented in Figures S1 and S2 (see the Supporting Information). The propylene selectivity based on all products improved as the H2 pretreatment time increased, and is attributed to less coke formation considering the similar propylene selectivity based on gas-phase products. Apart from the initial activity, the H2 pretreatment time also affects the stability. Clearly, the catalyst with lower initial activity deactivates more slowly. We use the relative deactivation rate (the specific definition is shown in the experimental section in the Supporting Information) to quantitatively describe the stability of a catalyst as it varies with the H2 pretreatment time as shown in Figure 1 b.
Figure 1
Open in figure viewer
PowerPoint
a) The initial conversion versus H2 pretreatment time. b) The relative deactivation rate versus H2 pretreatment time. c) DRIFTS profiles of 6 V catalysts treated at 600 °C under a H2 flow for different time. d) The V−OH relative intensity versus H2 pretreatment time.
X-ray diffraction (XRD) and Raman spectroscopy were used to characterize the surface structure of the fresh and H2-reduced 6 V samples. As shown in Figure S3, no XRD diffraction peak of V2O5 is shown and all the detected peaks are attributed to the γ-Al2O3. Figure S4 presents the UV (325 nm) Raman spectra of the fresh and H2-reduced 6 V sample. A sharp band at about 1021 cm−1 is found on the fresh catalyst and its intensity evidently decreases after it is reduced by H2. According to previous studies, the band at 1021 cm−1 is attributed to V=O of the surface VOx species.8 It indicates that V=O is destroyed after H2 reduction. Moreover, for the visible Raman spectra (see Figures S5 and S6), no band corresponding to V2O5 nanoparticles is observed, thus indicating that the catalysts are mainly covered by two-dimensional VOx species (monovanadates and polyvanadates).9
The effects of H2 pretreatment were further characterized by in situ DRIFTS experiments. The 6 V sample was in situ reduced under a H2 atmosphere in the sample cell of a DRIFTS instrument, and the evolution of the surface species were monitored by the IR spectra. The DRIFTS profiles are shown in Figure 1 c. A broad band at 3700–2500 cm−1, which is attributed to H2O according to a previous study,10 appears at the very beginning of the reduction (3 min), and its intensity gradually decreases as the reduction proceeding. Meanwhile, sharp bands at 3750, 3715 and 3660 cm−1 are observed and their intensities increase gradually, and are attributed to surface hydroxyl groups.11 Besides, a negative band is observed at 2040 cm−1 upon reduction by H2, and is attributed to V=O on the catalyst according to previous research.12 The negative peak indicates that the V=O structure is destroyed by the H2 reduction and this phenomenon agrees with the UV Raman results mentioned above. A H–D exchange experiment was conducted on a pure γ-Al2O3 sample to distinguish the hydroxyl groups on the VOx species from that on the support. As shown in Figure S7, H2 treatment has no effect on the γ-Al2O3 surface, thus indicating that the hydroxyl groups on the γ-Al2O3 surface are saturated before the H2 treatment. However, after being treated with D2, negative peaks at 3750 and 3715 cm−1 appear and positive peaks rise simultaneously at 2769 and 2736 cm−1, which means that the H atom of the hydroxyl groups on the γ-Al2O3 is replaced by a D atom.13 Therefore, the IR bands at 3750 and 3715 cm−1 are attributed to hydroxyl groups connected to the support (Al−OH), and the IR band at 3660 cm−1 is consequently attributed to the hydroxyl groups linked to the VOx species (V−OH). The assignments of the IR bands are listed in Table S1. According to the experimental phenomenon, a scheme of the V−OH evolution is proposed. The VOx/γ-Al2O3 catalyst is firstly reduced by H2, and the V=O structure on the outer most surface is combined with the adsorbed H2 molecules to form an adsorbed H2O, which is supported by the generation of a broad band attributed to H2O and a negative band led by V=O consumption. The H2 reduction experiment (see Figure S8) indicates that the H2 consumption process lasts only for the first 3 minutes, which agrees the DRIFTS experiments. As the reduction process proceeds, the H atom gradually migrates from H2O molecules to an adjacent O atom (which could be any of three types of O in the V-O-V, V=O, or V-O-Al structure) to form hydroxyl groups connected to either a V or Al atom, which is proved by the fact that the growing intensity of the hydroxyl band is accompanied by the decrease in intensity of the H2O band. In addition, DFT calculations show that the H2O dissociation, to form surface hydroxyl groups over a γ-Al2O3-supported V2O5 cluster, is exothermic by 0.49 eV with essentially no kinetic barrier, while its desorption is strongly endothermic by 1.37 eV, thus indicating favorable H2O dissociation (see details in the Supporting Information).
The intensity of the V−OH band is normalized by relative intensity (defined in the experimental section in the Supporting Information) to quantitatively describe the concentration of the hydroxyl groups on the VOx species. As shown in Figure 1 d, the relative intensity of V−OH increases with the increasing H2 reduction time. Therefore, the catalytic performance, including initial activity and relative deactivation rate, are connected with the relative intensity of V−OH throughout the H2 reduction time. As shown in Figure 2, the initial activity (Figure 2 a) and relative deactivation rate (Figure 2 b) are found to be linearly related to the intensity of V−OH band which represents the concentration of the hydroxyl groups on the VOx species.
Figure 2
Open in figure viewer
PowerPoint
a) The initial conversion and b) the relative deactivation rate versus the V−OH relative intensity.
Temperature-programmed surface reaction (TPSR) experiments were conducted to compare the intrinsic activity between the 6 V catalysts with and without hydroxyl groups (see Figure S9). Before the reaction, the same 6 V catalysts were pretreated at 600 °C under H2 atmosphere for 3 and 120 minutes, respectively. The MS signals of C3H8, C3H6, H2, and H2O (m/e=44, 28, 2 and 18, respectively) were recorded and plotted. For the sample that was prereduced for 120 min (see Figure S9b), the H2 and propylene signals start to rise at 395 °C, which is 40 °C higher than that for the sample with only a 3 minute reduction, thus indicating that the intrinsic activity of V−OH is lower than the VOx sites without hydroxyl groups.
Previous studies have shown that the main reason responsible for the deactivation of vanadium catalysts is coke deposition.14 Figure 3 A presents the DRIFTS profiles of a series of 6 V samples after a 30 minute reaction at 600 °C, among which the samples are pretreated with H2 for different periods of time (3–120 min). As expected, the intensity of the IR band at 3660 cm−1, which is attributed to V−OH, increases along with the H2 pretreatment time. Meanwhile, after a 30 minute reaction, an IR band at 1590 cm−1 appears for all tested samples. Our previous research showed that IR bands between 1620 and 1555 cm−1 resulted from coke deposits on VOx/Al2O3 catalysts, and the location of the peak herein falls well within the range.5a Therefore, the IR band at 1590 cm−1 is attributed to coke deposits on the 6 V samples and its intensity represents the amount of the coke deposit. Clearly, the coke deposits more slowly on those catalysts covered with hydroxyl groups, and this is the reason why the catalysts with sufficient H2 pretreatment possess higher stability.
Figure 3
Open in figure viewer
PowerPoint
A) DRIFTS profiles of 6 V/Al2O3 catalyst with a) 3 min, b) 10 min c) 30 min d) 120 min H2-pretreatment after 30 min in situ reaction. B) DRIFTS profiles of fresh 6 V/Al2O3 catalyst under a 28 % C3H8/Ar flow at 600 °C for a) 0.5 min b) 1 min and c) 60 min.
Additional DRIFTS experiments have been conducted to tackle the surface structure of fresh 6 V catalysts, that is, without the existence of surface V−OH groups, under the reaction conditions. Figure 3 B shows the DRIFTS profiles of a fresh 6 V sample during the reaction. As we can see, there is no hydroxyl group formed under C3H8 gases. As soon as the propane is directed into the sample cell, the IR bands assigned to gas-phase CO2 (2357 and 2315 cm−1) and CO (2181 and 2122 cm−1) grow rapidly. Meanwhile, a negative band corresponding to V=O appeared in a very short time (1 min) and reached to a steady state, and its intensity is the same as that after a 60 minute reaction. Therefore, under the reaction conditions, the surface oxygen atoms (including but not limited to the top-site oxygen) can be removed by C3H8, thus generating COx in a very short period of time. According to the oxidative dehydrogenation research on supported VOx catalysts, the most active site among the surface VOx species is the top-site oxygen (V=O), which can oxidize either propane or propylene into COx (CO2 or CO) easily. As a result, the oxygen atoms of the V=O sites on the fresh VOx/γ-Al2O3 catalyst are eliminated once the catalyst surface is exposed to C3H8, and no hydroxyl groups are formed in this process.
A higher V loading sample (12 V) and lower V loading samples (4 V and 1 V) were also tested with the same method as the 6 V sample, and similar results (see Section S1.4) were obtained, thus indicating that the results were not a coincidence.
To further understand the relationship between the surface structure and catalytic performance, DFT calculations were performed. In the 6 V/γ-Al2O3 sample, polymerized VOx exists according to our previous work.5a Thus, three γ-Al2O3-supported dimer V2OxHy models were constructed to represent the catalyst with different pretreatment methods (Figure 4 a): I: V2O5 represents the fresh catalyst; II: V2O5H2 (hydrogenating two surface V=O to V−OH) stands for the catalyst with H2 pretreatment; III: V2O3 (removing the two top O atoms) describes the fully reduced catalyst, which is formed without top-site oxygen when directly exposed to C3H8. We also constructed trimer and tetramer models (see Figure S18) to represent the polymerized VOx and we found their activity is consistent with that of the dimer structure. Thus we believe that the dimer model is representative for the two-dimentional polyvanadates for this particular reaction.
Figure 4
Open in figure viewer
PowerPoint
a) Top- and side-view of the fresh (I), H2 pretreated (II and II-(R)) and fully reduced structure (III). color Scheme: H white; Al green; V gray; O red. b) Energy potential plot for the elementary path for PDH on three defined supported vanadium oxide surfaces.
Bader charge analysis indicates the V oxidation state follows the trend V2O5>V2O5H2>V2O3, and is consistent with the valence-state distribution of vanadium by XPS. As shown in the XPS profile (see Figure S15), the vanadium is a mixture of V5+, V4+, and V3+ after reduction and the fraction of each oxidation state calculated by peak deconvolution are listed in Table S2. Apparently, the catalyst reduced by H2 mainly shows the valence state of 4+, while the VOx species on the fresh catalyst is reduced to a lower valence state (mainly 3+) under C3H8.
As shown in Figure 4 b and Table S8, the highest dehydrogenation barrier, 1.98 eV, was observed over V2O5H2, which is consistent with the lowest initial activity observed experimentally with the existence of a surface V−OH group. Although it does not directly participate in the C−H bond cleavage, the OH group still influences the dehydrogenation activity. Before the reaction, we found that the hydroxyl group is prone to diffusion, moving to the oxygen of the alumina support which is close to vanadium oxide cluster. At the same time, the second V-O-V bond is formed and is considered to be the actual active site (Figure 4 a, Structure II-R). The newly formed V-O-V is slightly less reactive than structure I (V2O5 cluster), whose first dehydrogenation barrier is 1.71 eV. Interestingly, a much lower barrier, only 1.12 eV, was observed over V2O3, thus indicating the highest dehydrogenation activity, and it is consistent with the TPSR result discussed above. The DFT calculations show that the binding strength of C3H6 over V2O3 is very strong (−2.05 eV). As we can see in Figure 4 b, compared with the surface with hydroxyl (Structure II), the C3H6 is more favorable for deep dehydrogenation to form C3H5 rather than desorption when located on the V2O3. Note that C3H5 is the model precursor of coke formation in our calculation. Therefore, the highly reduced V2O3 cluster, without V=O and V−OH, prevents C3H6 desorption and promotes its dehydrogenation to form coke. In terms of the V2O5 (structure I), although it cannot bind C3H6 strongly, its dehydrogenation barrier is low compared with that of V2O5H2 (structure II). Therefore, V2O5 (structure I) can lose a top-site oxygen easily by forming acetone7f (see Section S2.2.2 and Figure S31). Thus, when directly treating V2O5 (structure I) by propane, it is deprived of the top-site oxygens and thus facilitates the formation of V2O3 (structure III) which proceeds to generate coke. Unlike oxidative propane dehydrogenation, the reduction environment keeps vanadium oxide at low oxidative state and propane dehydrogenation continues by a non-oxidative mechanism. Although V2O3 (structure III) is active for dehydrogenation, it also can easily induce coke formation because of its strong binding towards propylene. In contrast, the formation of acetone is much harder over structure II, thus leading to favorable production of propylene (see Figure S32). Moreover, the existence of surface OH groups blocks the exposed V ion and thus enhances C3H6 desorption and prevents coke formation, resulting in higher stability of the catalyst.
In summary, we have tuned the coverage of surface hydroxyl groups on supported VOx. By combined experimental and calculational studies, we demonstrate that the hydroxyl groups on the supported VOx catalysts are strongly connected with the intrinsic activity for PDH reaction and coke formation (Scheme 1). A VOx catalyst covered with hydroxyl groups possesses a lower PDH activity and a lower coke deposition rate compared with those without hydroxyl groups. It is reasonable to attribute these effects to the structure difference caused by the number of hydroxyl groups, which tunes the valance state of exposed V atoms. Our previous study has shown that the V3+ site is more active for PDH reaction than others on supported VOx catalysts,5a which might, to some extent, explain why the catalyst without H2 reduction shows higher initial activity in the present study.
Scheme 1
Open in figure viewer
PowerPoint
Schematic profile of propane dehydrogenation over supported VOx catalysts with and without hydroxyl groups. The H2 pre-reduction produces surface V−OH species and leads to a relatively lower PDH activity and less coke formation, while under the C3H8 atmosphere, the fresh catalyst is directly reduced to V3+ species which show higher activity with fast coke formation. Note that the total PDH activity is the combination of all exposed V3+, V4+, and V5+ sites with different ratios induced by different pretreatment methods.
Acknowledgements
We acknowledge the National Natural Science Foundation of China (21525626, U1663224, 21506149 and 21676181) and the Program of Introducing Talents of Discipline to Universities (B06006) for financial support.
Conflict of interest
The authors declare no conflict of interest.
Supporting Information
References

</DOCUMENT>

Examine the content within the supplied document to determine if it pertains to any form of propane dehydrogenation, including both Propane Dehydrogenation (PDH) and Oxidative Propane Dehydrogenation (ODH). If the document discusses either of these processes in the context of converting propane to propylene, please continue to assess the main scientific contributions as outlined in the subsequent steps.
1. Identify the catalyst that represents the main scientific contribution in the document.
2. Extract and detail the following information for this catalyst:
    - Name
    - Type: Metal, Metal Oxide, Single Atom, Alloy, Others
    - Composition Element(s) (chemical symbols)
    - If the Type is "Alloy":
        - Structure Type: Nanoparticulate Alloys, Intermetallic Compounds, Single-atom Alloys, Others
        - Preparation Method: Impregnation Methods, Heat Treatment, Surface & Support Methods, Solution-Based Methods, In Situ Synthesis, Chemical Methods, Physical Methods, etc.
    - Active Species Element(s) (chemical symbols)
    - Promoter Element(s) (chemical symbols, if any)
    - Support Material: Silica Oxide, Aluminum Oxide, Oxides, Carbides, Zeolites, Others
    - Conversion (%): Specify type (e.g., single-pass conversion, propane conversion, overall conversion)
    - Selectivity (%)
    - Stability (if in h-1 or convert to h-1)
    - Deactivation Rate(s) (value and units)
    - Propane Production Rate (value and units)
    - Propylene Yield (%)
    - Feed Composition and Ratio(s)
    - Propane Partial Pressure
    - Reaction Temperature (value and units)
    - Inlet Flow Rate (value and units)
    - Catalyst Loading or Gas Hourly Space Velocity (GHSV) (value and units)
3. Determine how the manuscript increases selectivity, conversion, and stability, focusing on improvements in catalyst preparation method, structural composition, process conditions, or reactor design.
4. Describe the specific performance enhancements (selectivity, conversion, stability) and summarize the advancement in one sentence.
5. Convert the stability to an hourly rate (h-1) if not already in that unit.
6. Identify whether the catalyst is utilized for Propane Dehydrogenation (PDH), a process that does not involve oxidation, or for Oxidative Propane Dehydrogenation (ODH), where an oxidative process is integral. Clarify the distinction between PDH, where propane is dehydrogenated to propylene without the presence of oxygen or other oxidizing agent, and ODH, which involves the oxidation of propane as a part of the dehydrogenation process to propylene.
7. Identify the feed gas composition utilized with the catalyst.
8. Determine if the feed gas contains an oxidizing agent.

Output the information in an XML format following the provided template.

<output>
	<Relevance>
		(Indicate yes or no)
	</Relevance>
	<IfRelated>
		<MainScientificContribution>
			<Catalyst>
				<Name>____</Name> <!-- N/A if not mentioned -->
				<Type>____</Type> <!-- Metal, Metal Oxide, Single Atom, Alloy, Others -->
				<CompositionElements>
					<Element>__Chemical Symbol__</Element>
					<!-- Add more elements as necessary -->
				</CompositionElements> <!-- N/A if not mentioned -->
				<AlloyDetails> <!-- Include only if Type is Alloy -->
					<StructureType>____</StructureType> <!-- E.g., Nanoparticulate Alloys -->
					<PreparationMethod>____</PreparationMethod> <!-- E.g., Impregnation Methods -->
				</AlloyDetails> <!-- N/A if not mentioned -->
				<ActiveSpeciesElements>
					<Element>__Chemical Symbol__</Element>
					<!-- Add more elements as necessary -->
				</ActiveSpeciesElements> <!-- N/A if not mentioned -->
				<PromoterElements>
					<Element>__Chemical Symbol__</Element>
					<!-- Add more elements as necessary -->
				</PromoterElements> <!-- N/A if not mentioned -->
				<SupportMaterial>____</SupportMaterial> <!-- N/A if not mentioned -->
				<ConversionTypes>
					<Type>____</Type> <!-- E.g., single-pass conversion, propane conversion, overall conversion -->
					<Value>__Value%__</Value>
					<!-- Add more types as necessary -->
				</ConversionTypes> <!-- N/A if not mentioned -->
				<Selectivity>__Value%__</Selectivity> <!-- N/A if not mentioned -->
				<StabilityOriginal>__Value (Original Units)__</StabilityOriginal> <!-- N/A if not mentioned -->
				<ConvertedStability>__Value (h-1)__</ConvertedStability> <!-- N/A if not mentioned -->
				<DeactivationRates>
					<Rate>__Value (Units)__</Rate>
					<!-- Add more rates as necessary -->
				</DeactivationRates> <!-- N/A if not mentioned -->
				<PropaneProductionRate>__Value (Units)__</PropaneProductionRate> <!-- N/A if not mentioned -->
				<PropyleneYield>__Value%__</PropyleneYield> <!-- N/A if not mentioned -->
				<FeedCompositionAndRatios>
					<Ratio>____</Ratio>
					<!-- Add more ratios as necessary -->
				</FeedCompositionAndRatios> <!-- N/A if not mentioned -->
				<PropanePartialPressure>____</PropanePartialPressure> <!-- N/A if not mentioned -->
				<ReactionTemperature>__Value (Units)__</ReactionTemperature> <!-- N/A if not mentioned -->
				<InletFlowRate>__Value (Units)__</InletFlowRate> <!-- N/A if not mentioned -->
				<CatalystLoadingOrGHSV>__Value (Units)__</CatalystLoadingOrGHSV> <!-- N/A if not mentioned -->
 				<TypeIdentify>____</TypeIdentify>  <!-- PDH or ODH -->
				<FeedGasComposition>
					<Component>____</Component>
					<Component>____</Component>
					<!-- Add more items as necessary -->
				</FeedGasComposition>
				<ContainsOxidizingAgent>____</ContainsOxidizingAgent> <!-- Yes or No -->
			</Catalyst>
			<PerformanceEnhancement>
				<EnhancementDetails>
					<!-- Specify the aspect(s) that has/have been enhanced (Selectivity, Conversion, Stability) -->
					<!-- For example, if Selectivity has been enhanced due to a specific preparation method, list it here -->
					<Aspect>____</Aspect> <!-- E.g., Selectivity, Conversion, Stability -->
					<ImprovedBy>____</ImprovedBy> <!-- E.g., Preparation Method, Structural Composition, Process Conditions, Reactor Design -->
					<SummaryOfAdvancement>____</SummaryOfAdvancement>
				</EnhancementDetails>
				<!-- Repeat the <EnhancementDetails> element if there are multiple enhancements -->
			</PerformanceEnhancement>
		</MainScientificContribution>
	</IfRelated>
</output>

File: ExtractInfo/10.1002_anie.202005968/MainContributionCatalystDetails.txt
 <output>
	<Relevance>Yes</Relevance>
	<IfRelated>
		<MainScientificContribution>
			<Catalyst>
				<Name>VOx/TiO2</Name>
				<Type>Metal Oxide</Type>
				<CompositionElements>
					<Element>V</Element>
					<Element>Ti</Element>
					<Element>O</Element>
				</CompositionElements>
				<ActiveSpeciesElements>
					<Element>V</Element>
					<Element>O</Element>
				</ActiveSpeciesElements>
				<SupportMaterial>Titanium Oxide</SupportMaterial>
				<ConversionTypes>
					<Type>Propane conversion</Type>
					<Value>10%</Value>
				</ConversionTypes>
				<Selectivity>92%</Selectivity>
				<StabilityOriginal>10 cycles</StabilityOriginal>
				<ConvertedStability>N/A</ConvertedStability>
				<DeactivationRates>
					<Rate>N/A</Rate>
				</DeactivationRates>
				<PropaneProductionRate>N/A</PropaneProductionRate>
				<PropyleneYield>N/A</PropyleneYield>
				<FeedCompositionAndRatios>
					<Ratio>Propane:N2</Ratio>
				</FeedCompositionAndRatios>
				<PropanePartialPressure>N/A</PropanePartialPressure>
				<ReactionTemperature>500 Â°C</ReactionTemperature>
				<InletFlowRate>21 mL/min</InletFlowRate>
				<CatalystLoadingOrGHSV>2500 h-1</CatalystLoadingOrGHSV>
				<TypeIdentify>ODH</TypeIdentify>
				<FeedGasComposition>
					<Component>Propane</Component>
					<Component>N2</Component>
				</FeedGasComposition>
				<ContainsOxidizingAgent>No</ContainsOxidizingAgent>
			</Catalyst>
			<PerformanceEnhancement>
				<EnhancementDetails>
					<Aspect>Selectivity</Aspect>
					<ImprovedBy>Structural composition</ImprovedBy>
					<SummaryOfAdvancement>Isolated and monolayer VOx nanostructures on TiO2 support increased propylene selectivity compared to bulk V2O5 by suppressing CO2 formation.</SummaryOfAdvancement>
				</EnhancementDetails>
				<EnhancementDetails>
					<Aspect>Stability</Aspect>
					<ImprovedBy>Structural composition</ImprovedBy>
					<SummaryOfAdvancement>Sub-monolayer and monolayer VOx/TiO2 catalysts maintained stable performance over 10 redox cycles.</SummaryOfAdvancement>
				</EnhancementDetails>
			</PerformanceEnhancement>
		</MainScientificContribution>
	</IfRelated>
</output>
