Repository: TJU-ECAT-AI/AutomaticReviewGenerationData

# 自动综述生成数据 | Automatic Review Generation Data

本仓库包含了一个用于在催化领域自动生成文献综述的系统实现与评估，特别是通过丙烷脱氢催化的案例研究进行展示。

This repository contains the implementation and evaluation of an automated system for generating literature reviews in the field of catalysis, specifically demonstrated through a case study on propane dehydrogenation catalysis.

#### md文件是LLM深入对话的示例： | The md file is an example of LLM deep dialogue:
- Demonstrating Scientific Depth in AI-Generated Reviews A Case Study of Catalysis Literature Analysis.md

File: ExtractInfo/10.1002_anie.202005968/MainContributionCatalystDetails_0.txt
 <output>
	<Relevance>
		Yes
	</Relevance>
	<IfRelated>
		<MainScientificContribution>
			<Catalyst>
				<Name>VOx/TiO2</Name>
				<Type>Metal Oxide</Type>
				<CompositionElements>
					<Element>V</Element>
					<Element>Ti</Element>
					<Element>O</Element>
				</CompositionElements>
				<ActiveSpeciesElements>
					<Element>V</Element>
					<Element>O</Element>
				</ActiveSpeciesElements>
				<SupportMaterial>Titanium Oxide</SupportMaterial>
				<ConversionTypes>
					<Type>propane conversion</Type>
					<Value>10%</Value>
				</ConversionTypes>
				<Selectivity>92%</Selectivity>
				<StabilityOriginal>N/A</StabilityOriginal>
				<ConvertedStability>N/A</ConvertedStability>
				<DeactivationRates>
					<Rate>N/A</Rate>
				</DeactivationRates>
				<PropaneProductionRate>N/A</PropaneProductionRate>
				<PropyleneYield>N/A</PropyleneYield>
				<FeedCompositionAndRatios>
					<Ratio>N/A</Ratio>
				</FeedCompositionAndRatios>
				<PropanePartialPressure>N/A</PropanePartialPressure>
				<ReactionTemperature>500 Â°C</ReactionTemperature>
				<InletFlowRate>21 mL/min</InletFlowRate>
				<CatalystLoadingOrGHSV>2500 h^-1</CatalystLoadingOrGHSV>
				<TypeIdentify>ODH</TypeIdentify>
				<FeedGasComposition>
					<Component>C3H8</Component>
					<Component>N2</Component>
				</FeedGasComposition>
				<ContainsOxidizingAgent>No</ContainsOxidizingAgent>
			</Catalyst>
			<PerformanceEnhancement>
				<EnhancementDetails>
					<Aspect>Selectivity</Aspect>
					<ImprovedBy>Structural Composition</ImprovedBy>
					<SummaryOfAdvancement>Sub-monolayer and monolayer VOx/TiO2 exhibit higher propylene selectivity than conventional crystalline V2O5 oxygen carriers by suppressing CO2 co-production</SummaryOfAdvancement>
				</EnhancementDetails>
			</PerformanceEnhancement>
		</MainScientificContribution>
	</IfRelated>
</output>

File: ExtractInfo/10.1002_anie.202005968/MainContributionCatalystDetails_1.txt
 <output>
	<Relevance>
		Yes
	</Relevance>
	<IfRelated>
		<MainScientificContribution>
			<Catalyst>
				<Name>VOx/TiO2</Name>
				<Type>Metal Oxide</Type>
				<CompositionElements>
					<Element>V</Element>
					<Element>Ti</Element>
					<Element>O</Element>
				</CompositionElements>
				<ActiveSpeciesElements>
					<Element>V</Element>
					<Element>O</Element>
				</ActiveSpeciesElements>
				<SupportMaterial>Titanium Oxide</SupportMaterial>
				<ConversionTypes>
					<Type>propane conversion</Type>
					<Value>10%</Value> 
				</ConversionTypes>
				<Selectivity>92%</Selectivity>
				<StabilityOriginal>N/A</StabilityOriginal>
				<ConvertedStability>N/A</ConvertedStability>
				<DeactivationRates>
					<Rate>N/A</Rate>
				</DeactivationRates>
				<PropaneProductionRate>N/A</PropaneProductionRate>
				<PropyleneYield>N/A</PropyleneYield>
				<FeedCompositionAndRatios>
					<Ratio>propane:N2</Ratio>
				</FeedCompositionAndRatios>
				<PropanePartialPressure>N/A</PropanePartialPressure>
				<ReactionTemperature>500 Â°C</ReactionTemperature>
				<InletFlowRate>21 mL/min</InletFlowRate>
				<CatalystLoadingOrGHSV>2500 h-1</CatalystLoadingOrGHSV>
				<TypeIdentify>ODH</TypeIdentify>
				<FeedGasComposition>
					<Component>propane</Component>
					<Component>N2</Component>
				</FeedGasComposition>
				<ContainsOxidizingAgent>No</ContainsOxidizingAgent>
			</Catalyst>
			<PerformanceEnhancement>
				<EnhancementDetails>
					<Aspect>Selectivity</Aspect>
					<ImprovedBy>Structural Composition</ImprovedBy>
					<SummaryOfAdvancement>Isolated vanadia species on TiO2 support improves propylene selectivity in ODH by avoiding O2- bulk diffusion and overoxidation</SummaryOfAdvancement>
				</EnhancementDetails>
				<EnhancementDetails>
					<Aspect>Conversion</Aspect> 
					<ImprovedBy>Active Species</ImprovedBy>
					<SummaryOfAdvancement>Isolated vanadia species show higher turnover frequency than crystalline V2O5, enhancing ODH conversion</SummaryOfAdvancement>
				</EnhancementDetails>
			</PerformanceEnhancement>
		</MainScientificContribution>
	</IfRelated>
</output>

File: ExtractInfo/10.1002_anie.202005968/MainContributionCatalystDetails_2.txt
 <output>
	<Relevance>
		Yes
	</Relevance>
	<IfRelated>
		<MainScientificContribution>
			<Catalyst>
				<Name>Sub-monolayer or monolayer VOx/TiO2</Name>
				<Type>Metal Oxide</Type>
				<CompositionElements>
					<Element>V</Element>
					<Element>Ti</Element>
					<Element>O</Element>
				</CompositionElements>
				<ActiveSpeciesElements>
					<Element>V</Element>
					<Element>O</Element>
				</ActiveSpeciesElements>
				<SupportMaterial>Titanium Oxide</SupportMaterial>
				<ConversionTypes>
					<Type>Propane conversion</Type>
					<Value>10%</Value>
				</ConversionTypes>
				<Selectivity>92%</Selectivity>
				<StabilityOriginal>N/A</StabilityOriginal>
				<ConvertedStability>N/A</ConvertedStability>
				<DeactivationRates>
					<Rate>N/A</Rate>
				</DeactivationRates>
				<PropaneProductionRate>N/A</PropaneProductionRate>
				<PropyleneYield>N/A</PropyleneYield>
				<FeedCompositionAndRatios>
					<Ratio>Propane</Ratio>
				</FeedCompositionAndRatios>
				<PropanePartialPressure>N/A</PropanePartialPressure>
				<ReactionTemperature>500 Â°C</ReactionTemperature>
				<InletFlowRate>21 mL/min</InletFlowRate>
				<CatalystLoadingOrGHSV>2500 h-1</CatalystLoadingOrGHSV>
				<TypeIdentify>ODH</TypeIdentify>
				<FeedGasComposition>
					<Component>Propane</Component>
					<Component>Nitrogen</Component>
				</FeedGasComposition>
				<ContainsOxidizingAgent>No</ContainsOxidizingAgent>
			</Catalyst>
			<PerformanceEnhancement>
				<EnhancementDetails>
					<Aspect>Selectivity</Aspect>
					<ImprovedBy>Catalyst composition</ImprovedBy>
					<SummaryOfAdvancement>Sub-monolayer and monolayer VOx/TiO2 catalysts achieved over 90% propylene selectivity, higher than conventional V2O5 oxygen carriers</SummaryOfAdvancement>
				</EnhancementDetails>
				<EnhancementDetails>
					<Aspect>Stability</Aspect>
					<ImprovedBy>Catalyst composition</ImprovedBy>
					<SummaryOfAdvancement>Sub-monolayer and monolayer VOx/TiO2 catalysts maintained stable performance over 10 redox cycles</SummaryOfAdvancement>
				</EnhancementDetails>
			</PerformanceEnhancement>
		</MainScientificContribution>
	</IfRelated>
</output>

File: ExtractInfo/10.1002_anie.202005968/MainContributionCatalystDetails_3.txt
 <output>
	<Relevance>
		Yes
	</Relevance>
	<IfRelated>
		<MainScientificContribution>
			<Catalyst>
				<Name>VOx/TiO2</Name>
				<Type>Metal Oxide</Type>
				<CompositionElements>
					<Element>V</Element>
					<Element>Ti</Element> 
					<Element>O</Element>
				</CompositionElements>
				<ActiveSpeciesElements>
					<Element>V</Element>
				</ActiveSpeciesElements>
				<SupportMaterial>Titanium Oxide</SupportMaterial>
				<ConversionTypes>
					<Type>propane conversion</Type>
					<Value>10%</Value>
				</ConversionTypes>
				<Selectivity>90%</Selectivity>
				<StabilityOriginal>10 cycles</StabilityOriginal>
				<ConvertedStability>N/A</ConvertedStability>
				<PropaneProductionRate>N/A</PropaneProductionRate>
				<PropyleneYield>N/A</PropyleneYield>
				<FeedCompositionAndRatios>
					<Ratio>propane/N2</Ratio>
				</FeedCompositionAndRatios>
				<ReactionTemperature>500 Â°C</ReactionTemperature>
				<InletFlowRate>21 mL/min</InletFlowRate>
				<CatalystLoadingOrGHSV>250 mg, GHSV=2500 h-1</CatalystLoadingOrGHSV>
				<TypeIdentify>ODH</TypeIdentify>
				<FeedGasComposition>
					<Component>C3H8</Component>
					<Component>N2</Component>
				</FeedGasComposition>
				<ContainsOxidizingAgent>No</ContainsOxidizingAgent>
			</Catalyst>
			<PerformanceEnhancement>
				<EnhancementDetails>
					<Aspect>Selectivity</Aspect>
					<ImprovedBy>Structural Composition</ImprovedBy>
					<SummaryOfAdvancement>Isolated and monolayer VOx nanostructures on TiO2 improved selectivity compared to bulk crystalline V2O5 due to suppression of CO2 formation.</SummaryOfAdvancement>
				</EnhancementDetails>
			</PerformanceEnhancement>
		</MainScientificContribution>
	</IfRelated>
</output>

File: ExtractInfo/10.1002_anie.202005968/MainContributionCatalystDetails_4.txt
 <output>
	<Relevance>Yes</Relevance>
	<IfRelated>
		<MainScientificContribution>
			<Catalyst>
				<Name>VOx/TiO2</Name>
				<Type>Metal Oxide</Type>
				<CompositionElements>
					<Element>V</Element>
					<Element>Ti</Element>
					<Element>O</Element>
				</CompositionElements>
				<ActiveSpeciesElements>
					<Element>V</Element>
				</ActiveSpeciesElements>
				<SupportMaterial>Titanium oxide</SupportMaterial>
				<ConversionTypes>
					<Type>Instantaneous conversion</Type>
					<Value>10%</Value> 
				</ConversionTypes>
				<Selectivity>92%</Selectivity>
				<StabilityOriginal>N/A</StabilityOriginal>
				<ConvertedStability>N/A</ConvertedStability>
				<PropaneProductionRate>N/A</PropaneProductionRate>
				<PropyleneYield>N/A</PropyleneYield>
				<FeedCompositionAndRatios>
					<Ratio>Propane with balance N2</Ratio>
				</FeedCompositionAndRatios>
				<PropanePartialPressure>N/A</PropanePartialPressure>
				<ReactionTemperature>500 Â°C</ReactionTemperature>
				<InletFlowRate>21 mL/min</InletFlowRate>
				<CatalystLoadingOrGHSV>2500 h-1</CatalystLoadingOrGHSV>
				<TypeIdentify>ODH</TypeIdentify>
				<FeedGasComposition>
					<Component>Propane</Component>
					<Component>N2</Component>
				</FeedGasComposition>
				<ContainsOxidizingAgent>No</ContainsOxidizingAgent>
			</Catalyst>
			<PerformanceEnhancement>
				<EnhancementDetails>
					<Aspect>Selectivity</Aspect>
					<ImprovedBy>Structural composition</ImprovedBy>
					<SummaryOfAdvancement>Sub-monolayer and monolayer VOx nanostructures on TiO2 support increase propylene selectivity by suppressing co-production of CO2.</SummaryOfAdvancement>
				</EnhancementDetails>
			</PerformanceEnhancement>
		</MainScientificContribution>
	</IfRelated>
</output>

File: ExtractInfo/10.1002_anie.202005968/PromptAnswerIntegrationMainContributionCatalystDetails.txt
<DOCUMENTS>
	<DOCUMENT_0>

 <output>
	<Relevance>
		Yes
	</Relevance>
	<IfRelated>
		<MainScientificContribution>
			<Catalyst>
				<Name>VOx/TiO2</Name>
				<Type>Metal Oxide</Type>
				<CompositionElements>
					<Element>V</Element>
					<Element>Ti</Element>
					<Element>O</Element>
				</CompositionElements>
				<ActiveSpeciesElements>
					<Element>V</Element>
					<Element>O</Element>
				</ActiveSpeciesElements>
				<SupportMaterial>Titanium Oxide</SupportMaterial>
				<ConversionTypes>
					<Type>propane conversion</Type>
					<Value>10%</Value>
				</ConversionTypes>
				<Selectivity>92%</Selectivity>
				<StabilityOriginal>N/A</StabilityOriginal>
				<ConvertedStability>N/A</ConvertedStability>
				<DeactivationRates>
					<Rate>N/A</Rate>
				</DeactivationRates>
				<PropaneProductionRate>N/A</PropaneProductionRate>
				<PropyleneYield>N/A</PropyleneYield>
				<FeedCompositionAndRatios>
					<Ratio>N/A</Ratio>
				</FeedCompositionAndRatios>
				<PropanePartialPressure>N/A</PropanePartialPressure>
				<ReactionTemperature>500 Â°C</ReactionTemperature>
				<InletFlowRate>21 mL/min</InletFlowRate>
				<CatalystLoadingOrGHSV>2500 h^-1</CatalystLoadingOrGHSV>
				<TypeIdentify>ODH</TypeIdentify>
				<FeedGasComposition>
					<Component>C3H8</Component>
					<Component>N2</Component>
				</FeedGasComposition>
				<ContainsOxidizingAgent>No</ContainsOxidizingAgent>
			</Catalyst>
			<PerformanceEnhancement>
				<EnhancementDetails>
					<Aspect>Selectivity</Aspect>
					<ImprovedBy>Structural Composition</ImprovedBy>
					<SummaryOfAdvancement>Sub-monolayer and monolayer VOx/TiO2 exhibit higher propylene selectivity than conventional crystalline V2O5 oxygen carriers by suppressing CO2 co-production</SummaryOfAdvancement>
				</EnhancementDetails>
			</PerformanceEnhancement>
		</MainScientificContribution>
	</IfRelated>
</output>


	</DOCUMENT_0>
	<DOCUMENT_1>

 <output>
	<Relevance>
		Yes
	</Relevance>
	<IfRelated>
		<MainScientificContribution>
			<Catalyst>
				<Name>VOx/TiO2</Name>
				<Type>Metal Oxide</Type>
				<CompositionElements>
					<Element>V</Element>
					<Element>Ti</Element>
					<Element>O</Element>
				</CompositionElements>
				<ActiveSpeciesElements>
					<Element>V</Element>
					<Element>O</Element>
				</ActiveSpeciesElements>
				<SupportMaterial>Titanium Oxide</SupportMaterial>
				<ConversionTypes>
					<Type>propane conversion</Type>
					<Value>10%</Value> 
				</ConversionTypes>
				<Selectivity>92%</Selectivity>
				<StabilityOriginal>N/A</StabilityOriginal>
				<ConvertedStability>N/A</ConvertedStability>
				<DeactivationRates>
					<Rate>N/A</Rate>
				</DeactivationRates>
				<PropaneProductionRate>N/A</PropaneProductionRate>
				<PropyleneYield>N/A</PropyleneYield>
				<FeedCompositionAndRatios>
					<Ratio>propane:N2</Ratio>
				</FeedCompositionAndRatios>
				<PropanePartialPressure>N/A</PropanePartialPressure>
				<ReactionTemperature>500 Â°C</ReactionTemperature>
				<InletFlowRate>21 mL/min</InletFlowRate>
				<CatalystLoadingOrGHSV>2500 h-1</CatalystLoadingOrGHSV>
				<TypeIdentify>ODH</TypeIdentify>
				<FeedGasComposition>
					<Component>propane</Component>
					<Component>N2</Component>
				</FeedGasComposition>
				<ContainsOxidizingAgent>No</ContainsOxidizingAgent>
			</Catalyst>
			<PerformanceEnhancement>
				<EnhancementDetails>
					<Aspect>Selectivity</Aspect>
					<ImprovedBy>Structural Composition</ImprovedBy>
					<SummaryOfAdvancement>Isolated vanadia species on TiO2 support improves propylene selectivity in ODH by avoiding O2- bulk diffusion and overoxidation</SummaryOfAdvancement>
				</EnhancementDetails>
				<EnhancementDetails>
					<Aspect>Conversion</Aspect> 
					<ImprovedBy>Active Species</ImprovedBy>
					<SummaryOfAdvancement>Isolated vanadia species show higher turnover frequency than crystalline V2O5, enhancing ODH conversion</SummaryOfAdvancement>
				</EnhancementDetails>
			</PerformanceEnhancement>
		</MainScientificContribution>
	</IfRelated>
</output>


	</DOCUMENT_1>
	<DOCUMENT_2>

 <output>
	<Relevance>
		Yes
	</Relevance>
	<IfRelated>
		<MainScientificContribution>
			<Catalyst>
				<Name>Sub-monolayer or monolayer VOx/TiO2</Name>
				<Type>Metal Oxide</Type>
				<CompositionElements>
					<Element>V</Element>
					<Element>Ti</Element>
					<Element>O</Element>
				</CompositionElements>
				<ActiveSpeciesElements>
					<Element>V</Element>
					<Element>O</Element>
				</ActiveSpeciesElements>
				<SupportMaterial>Titanium Oxide</SupportMaterial>
				<ConversionTypes>
					<Type>Propane conversion</Type>
					<Value>10%</Value>
				</ConversionTypes>
				<Selectivity>92%</Selectivity>
				<StabilityOriginal>N/A</StabilityOriginal>
				<ConvertedStability>N/A</ConvertedStability>
				<DeactivationRates>
					<Rate>N/A</Rate>
				</DeactivationRates>
				<PropaneProductionRate>N/A</PropaneProductionRate>
				<PropyleneYield>N/A</PropyleneYield>
				<FeedCompositionAndRatios>
					<Ratio>Propane</Ratio>
				</FeedCompositionAndRatios>
				<PropanePartialPressure>N/A</PropanePartialPressure>
				<ReactionTemperature>500 Â°C</ReactionTemperature>
				<InletFlowRate>21 mL/min</InletFlowRate>
				<CatalystLoadingOrGHSV>2500 h-1</CatalystLoadingOrGHSV>
				<TypeIdentify>ODH</TypeIdentify>
				<FeedGasComposition>
					<Component>Propane</Component>
					<Component>Nitrogen</Component>
				</FeedGasComposition>
				<ContainsOxidizingAgent>No</ContainsOxidizingAgent>
			</Catalyst>
			<PerformanceEnhancement>
				<EnhancementDetails>
					<Aspect>Selectivity</Aspect>
					<ImprovedBy>Catalyst composition</ImprovedBy>
					<SummaryOfAdvancement>Sub-monolayer and monolayer VOx/TiO2 catalysts achieved over 90% propylene selectivity, higher than conventional V2O5 oxygen carriers</SummaryOfAdvancement>
				</EnhancementDetails>
				<EnhancementDetails>
					<Aspect>Stability</Aspect>
					<ImprovedBy>Catalyst composition</ImprovedBy>
					<SummaryOfAdvancement>Sub-monolayer and monolayer VOx/TiO2 catalysts maintained stable performance over 10 redox cycles</SummaryOfAdvancement>
				</EnhancementDetails>
			</PerformanceEnhancement>
		</MainScientificContribution>
	</IfRelated>
</output>


	</DOCUMENT_2>
	<DOCUMENT_3>

 <output>
	<Relevance>
		Yes
	</Relevance>
	<IfRelated>
		<MainScientificContribution>
			<Catalyst>
				<Name>VOx/TiO2</Name>
				<Type>Metal Oxide</Type>
				<CompositionElements>
					<Element>V</Element>
					<Element>Ti</Element> 
					<Element>O</Element>
				</CompositionElements>
				<ActiveSpeciesElements>
					<Element>V</Element>
				</ActiveSpeciesElements>
				<SupportMaterial>Titanium Oxide</SupportMaterial>
				<ConversionTypes>
					<Type>propane conversion</Type>
					<Value>10%</Value>
				</ConversionTypes>
				<Selectivity>90%</Selectivity>
				<StabilityOriginal>10 cycles</StabilityOriginal>
				<ConvertedStability>N/A</ConvertedStability>
				<PropaneProductionRate>N/A</PropaneProductionRate>
				<PropyleneYield>N/A</PropyleneYield>
				<FeedCompositionAndRatios>
					<Ratio>propane/N2</Ratio>
				</FeedCompositionAndRatios>
				<ReactionTemperature>500 Â°C</ReactionTemperature>
				<InletFlowRate>21 mL/min</InletFlowRate>
				<CatalystLoadingOrGHSV>250 mg, GHSV=2500 h-1</CatalystLoadingOrGHSV>
				<TypeIdentify>ODH</TypeIdentify>
				<FeedGasComposition>
					<Component>C3H8</Component>
					<Component>N2</Component>
				</FeedGasComposition>
				<ContainsOxidizingAgent>No</ContainsOxidizingAgent>
			</Catalyst>
			<PerformanceEnhancement>
				<EnhancementDetails>
					<Aspect>Selectivity</Aspect>
					<ImprovedBy>Structural Composition</ImprovedBy>
					<SummaryOfAdvancement>Isolated and monolayer VOx nanostructures on TiO2 improved selectivity compared to bulk crystalline V2O5 due to suppression of CO2 formation.</SummaryOfAdvancement>
				</EnhancementDetails>
			</PerformanceEnhancement>
		</MainScientificContribution>
	</IfRelated>
</output>


	</DOCUMENT_3>
	<DOCUMENT_4>

 <output>
	<Relevance>Yes</Relevance>
	<IfRelated>
		<MainScientificContribution>
			<Catalyst>
				<Name>VOx/TiO2</Name>
				<Type>Metal Oxide</Type>
				<CompositionElements>
					<Element>V</Element>
					<Element>Ti</Element>
					<Element>O</Element>
				</CompositionElements>
				<ActiveSpeciesElements>
					<Element>V</Element>
				</ActiveSpeciesElements>
				<SupportMaterial>Titanium oxide</SupportMaterial>
				<ConversionTypes>
					<Type>Instantaneous conversion</Type>
					<Value>10%</Value> 
				</ConversionTypes>
				<Selectivity>92%</Selectivity>
				<StabilityOriginal>N/A</StabilityOriginal>
				<ConvertedStability>N/A</ConvertedStability>
				<PropaneProductionRate>N/A</PropaneProductionRate>
				<PropyleneYield>N/A</PropyleneYield>
				<FeedCompositionAndRatios>
					<Ratio>Propane with balance N2</Ratio>
				</FeedCompositionAndRatios>
				<PropanePartialPressure>N/A</PropanePartialPressure>
				<ReactionTemperature>500 Â°C</ReactionTemperature>
				<InletFlowRate>21 mL/min</InletFlowRate>
				<CatalystLoadingOrGHSV>2500 h-1</CatalystLoadingOrGHSV>
				<TypeIdentify>ODH</TypeIdentify>
				<FeedGasComposition>
					<Component>Propane</Component>
					<Component>N2</Component>
				</FeedGasComposition>
				<ContainsOxidizingAgent>No</ContainsOxidizingAgent>
			</Catalyst>
			<PerformanceEnhancement>
				<EnhancementDetails>
					<Aspect>Selectivity</Aspect>
					<ImprovedBy>Structural composition</ImprovedBy>
					<SummaryOfAdvancement>Sub-monolayer and monolayer VOx nanostructures on TiO2 support increase propylene selectivity by suppressing co-production of CO2.</SummaryOfAdvancement>
				</EnhancementDetails>
			</PerformanceEnhancement>
		</MainScientificContribution>
	</IfRelated>
</output>


	</DOCUMENT_4>
</DOCUMENTS>

Review the multiple extractions from the same document related to propane dehydrogenation research. Integrate the information from these extractions to form a cohesive and comprehensive summary. Ensure the final aggregated data reflects a synthesized understanding, avoiding a mere enumeration or concatenation of individual items. Follow the structure of the provided XML template for the output, ensuring all pertinent information is seamlessly incorporated into the correct sections of the XML structure.

The goal is to create a single, unified XML entry that accurately represents the key findings and data related to the primary scientific contribution of the document. Here is the XML template to guide the structure of your output:

<output>
	<Relevance>
		(Indicate yes or no)
	</Relevance>
	<IfRelated>
		<MainScientificContribution>
			<Catalyst>
				<Name>____</Name> <!-- N/A if not mentioned -->
				<Type>____</Type> <!-- Metal, Metal Oxide, Single Atom, Alloy, Others -->
				<CompositionElements>
					<Element>__Chemical Symbol__</Element>
					<!-- Add more elements as necessary -->
				</CompositionElements> <!-- N/A if not mentioned -->
				<AlloyDetails> <!-- Include only if Type is Alloy -->
					<StructureType>____</StructureType> <!-- E.g., Nanoparticulate Alloys -->
					<PreparationMethod>____</PreparationMethod> <!-- E.g., Impregnation Methods -->
				</AlloyDetails> <!-- N/A if not mentioned -->
				<ActiveSpeciesElements>
					<Element>__Chemical Symbol__</Element>
					<!-- Add more elements as necessary -->
				</ActiveSpeciesElements> <!-- N/A if not mentioned -->
				<PromoterElements>
					<Element>__Chemical Symbol__</Element>
					<!-- Add more elements as necessary -->
				</PromoterElements> <!-- N/A if not mentioned -->
				<SupportMaterial>____</SupportMaterial> <!-- N/A if not mentioned -->
				<ConversionTypes>
					<Type>____</Type> <!-- E.g., single-pass conversion, propane conversion, overall conversion -->
					<Value>__Value%__</Value>
					<!-- Add more types as necessary -->
				</ConversionTypes> <!-- N/A if not mentioned -->
				<Selectivity>__Value%__</Selectivity> <!-- N/A if not mentioned -->
				<StabilityOriginal>__Value (Original Units)__</StabilityOriginal> <!-- N/A if not mentioned -->
				<ConvertedStability>__Value (h-1)__</ConvertedStability> <!-- N/A if not mentioned -->
				<DeactivationRates>
					<Rate>__Value (Units)__</Rate>
					<!-- Add more rates as necessary -->
				</DeactivationRates> <!-- N/A if not mentioned -->
				<PropaneProductionRate>__Value (Units)__</PropaneProductionRate> <!-- N/A if not mentioned -->
				<PropyleneYield>__Value%__</PropyleneYield> <!-- N/A if not mentioned -->
				<FeedCompositionAndRatios>
					<Ratio>____</Ratio>
					<!-- Add more ratios as necessary -->
				</FeedCompositionAndRatios> <!-- N/A if not mentioned -->
				<PropanePartialPressure>____</PropanePartialPressure> <!-- N/A if not mentioned -->
				<ReactionTemperature>__Value (Units)__</ReactionTemperature> <!-- N/A if not mentioned -->
				<InletFlowRate>__Value (Units)__</InletFlowRate> <!-- N/A if not mentioned -->
				<CatalystLoadingOrGHSV>__Value (Units)__</CatalystLoadingOrGHSV> <!-- N/A if not mentioned -->
 				<TypeIdentify>____</TypeIdentify>  <!-- PDH or ODH -->
				<FeedGasComposition>
					<Component>____</Component>
					<Component>____</Component>
					<!-- Add more items as necessary -->
				</FeedGasComposition>
				<ContainsOxidizingAgent>____</ContainsOxidizingAgent> <!-- Yes or No -->
			</Catalyst>
			<PerformanceEnhancement>
				<EnhancementDetails>
					<!-- Specify the aspect(s) that has/have been enhanced (Selectivity, Conversion, Stability) -->
					<!-- For example, if Selectivity has been enhanced due to a specific preparation method, list it here -->
					<Aspect>____</Aspect> <!-- E.g., Selectivity, Conversion, Stability -->
					<ImprovedBy>____</ImprovedBy> <!-- E.g., Preparation Method, Structural Composition, Process Conditions, Reactor Design -->
					<SummaryOfAdvancement>____</SummaryOfAdvancement>
				</EnhancementDetails>
				<!-- Repeat the <EnhancementDetails> element if there are multiple enhancements -->
			</PerformanceEnhancement>
		</MainScientificContribution>
	</IfRelated>
</output>

File: ExtractInfo/10.1002_anie.202005968/PromptMainContributionCatalystDetails.txt
<DOCUMENT>
Coverage-Dependent Behaviors of Vanadium Oxides for Chemical Looping Oxidative Dehydrogenation

Graphical Abstract
The loading–reaction-barrier relationship over VOx/TiO2 catalysts is investigated for chemical looping oxidative dehydrogenation of propane. Sub-monolayer or monolayer vanadia nanostructures, compared with conventional crystalline V2O5 oxygen carriers, dramatically suppress the CO2 co-production by evading O2− bulk diffusion and subsequent evolution into surface electrophilic oxygen species.
Abstract
Chemical looping provides an energy- and cost-effective route for alkane utilization. However, there is considerable CO2 co-production caused by kinetically mismatched O2− bulk diffusion and surface reaction in current chemical looping oxidative dehydrogenation systems, rendering a decreased olefin productivity. Sub-monolayer or monolayer vanadia nanostructures are successfully constructed to suppress CO2 production in oxidative dehydrogenation of propane by evading the interference of O2− bulk diffusion (monolayer versus multi-layers). The highly dispersed vanadia nanostructures on titanium dioxide support showed over 90 % propylene selectivity at 500 °C, exhibiting turnover frequency of 1.9×10−2 s−1, which is over 20 times greater than that of conventional crystalline V2O5. Combining in situ spectroscopic characterizations and DFT calculations, we reveal the loading–reaction barrier relationship through the vanadia/titanium interfacial interaction.

Introduction
Propylene is one of the most important feedstocks in the chemical industry.1 As the demand for propylene is growing, there exists an imbalance of propylene supply from steam cracking relative to demand, which is made up by on-purpose propylene production from propane dehydrogenation.2 Despite non-oxidative propane dehydrogenation (PDH) being the commercial technology, the process is either limited to strong endothermic feature,2b, 3 and using highly expensive platinum or toxic chromium catalysts.4 Comparatively, oxidative dehydrogenation (ODH) by metal oxo species could break the thermodynamic equilibrium limitation in PDH reactions.3, 5 However, it remains an unsolved catalysis problem,4b, 6 as it typically involves consecutive overoxidation or explosion concerns that are not suitable for industrialization.7
Alternatively, chemical looping oxidative dehydrogenation (CL-ODH) overcomes the above-mentioned shortcomings.8 A typical CL-ODH process involves dehydrogenation and regeneration reactions taking place in a reducer (or dehydrogenation reactor) and a regeneration reactor,9 shown in Scheme 1 A. In the reducer, the propane feedstock is oxidized by the lattice oxygen from metal oxides. The (partially) reduced oxide is subsequently regenerated with air in the regeneration reactor, regaining its lattice oxygen while producing heat. The core of CL-ODH using propane as the feedstock involves complex redox reactions in which propane molecules adsorb and dissociate on the surface of metal oxides, namely oxygen carriers.10 It also involves internal lattice oxygen ion (O2−) diffusion in conventional crystalline oxygen carriers, which could evolve into electrophilic oxygen species on the surface, leading to CO2 co-production.8b, 9a In a previous study, we have demonstrated that the diffusion of O2− significantly influences the surface reaction kinetics.8a Increasing the binding energy of V−O bonds to inhibit the lattice oxygen diffusion is critical to enhance the propylene selectivity. However, due to the various V−O species and uneven oxygen diffusion rates in different vanadia crystalline phases (such as V2O5, VO2, V2O3), it is difficult to maintain high propylene selectivity during the overall dehydrogenation reaction.
Scheme 1
Open in figure viewer
PowerPoint
Chemical looping oxidative dehydrogenation of propane. A) The reducer and regeneration reactor in the chemical looping oxidative dehydrogenation process. B) Structure and products in sub-monolayer and monolayer VOx vs. conventional crystalline V2O5 oxygen carrier. C) Cyclogram of dehydrogenation and regeneration steps.
Considering the unique properties of VOx/MO systems consisting of isolated and/or polymeric nanostructures that wet the supporting MO, we can promote the surface reaction by eliminating the aftermath of O2− bulk diffusion (monolayer versus multilayers) for vanadium oxide based oxygen carriers.11 It has been evidenced that the dehydrogenation properties significantly depend on their surface density and V−O bond types.8a, 12 Wachs and co-workers mentioned that in gaseous O2 involved selective oxidation reactions, the V−O−support bonds (neither V−O−V nor the terminal V=O bonds) appeared to be critical active sites for the reactivity of the supported vanadia species.13 However, it still remains unclear of the relationship between VOx structures and reaction properties over oxygen carrier systems in chemical looping reactions, due to their structural complexity and diversity of oxygen species.14
We report an approach to engineering metal oxide-based oxygen carriers for chemical looping oxidative dehydrogenation by designing and synthesizing sub-monolayer or monolayer vanadia nanostructures on oxide supports. Titanium oxide was chosen as the support to disperse VOx and easily identify the different V−O species. A schematic of our material platform in the cycled propane dehydrogenation is outlined in Scheme 1 B,C. We experimentally achieve a high propylene selectivity >90 %, which is higher than that over conventional crystalline V2O5 oxygen carriers. We also find that the turnover frequency (TOF) decreases with the increasing of V loadings. These findings underscore the strong coverage-dependent effects through the vanadia/titanium interfacial interaction. This work will have broader impacts not only on vanadium-based oxygen carriers for oxidative dehydrogenation, but also on other oxygen carriers for chemical looping applications such as carbonaceous fuel conversion and utilization.
Results and Discussion
VOx supported on TiO2 were prepared by the wetness impregnation method, and the loading amount of V was controlled ranging from 0.05 to 4 wt %, named as x V/TiO2, where x is mass weight percent of metal V on TiO2. Considering propane dehydrogenation at the high temperatures (>500 °C), rutile is more thermodynamically stable. The V-catalyzed transformation of anatase to rutile could also occur at high temperatures. In addition, rutile predominates in single crystal model systems and theoretical simulation due to the higher availability of suitable substrates.15 Such model systems have been used to study the effects of oxidation and reduction on the structure of VOx supported on rutile (110). Therefore, rutile was selected as the supports in this study.
XRD patterns of different VOx/TiO2 catalysts were measured and shown in the Supporting Information, Figure S1. One can see only the characteristic peaks of crystalline TiO2 (rutile) (PDF No. 21-1276), among which the diffraction peak of (110) exhibits the strongest intensity. No characteristic peaks of V2O5 were observed in the samples with V loadings less than 2 wt %, suggesting that the vanadia species are highly dispersed on TiO2 supports.16 Beyond this value, the characteristic peaks attributed to orthorhombic V2O5 crystallite (PDF No. 41-1426) appear (Supporting Information, Figure S1B). The BET surface areas of TiO2 supports are about 21 m2, therefore the V density of 1 V/TiO2 was determined to be 0.89 mmol V per 100 m2 of titanium oxide (namely, 0.081 wt % vanadium oxide per m2 of titanium oxide), which is close to the previous reported theoretical monolayer (a value of 0.1 wt % vanadium oxide per m2 of titanium oxide surface area).17 So we suggest that the VOx with 1 wt % V loadings completely encapsulate the TiO2 substrate and reach to the monolayer dispersion capacity. TEM and HRTEM images showed that the particle size of TiO2 supports is about 50 nm with a d-spacing of 0.325 nm, which is ascribed to TiO2(110) (Supporting Information, Figure S1C,D). For VOx/TiO2 catalysts, on the surface of TiO2, amorphous VOx species formed (encircled by the white dashed line; Figure 1 A–C). Specifically, the mean thickness of amorphous VOx layer was identified as 0.8 nm over 1 V/TiO2 (Figure 1 B). By HRTEM analysis, the facets of (110), (001) and (101) were identified to crystalline TiO2 (rutile) (Figure 1 D–F). EDS mappings show that VOx are homogenously covering the surface of TiO2 (Figure 1 G–I). When V loading reaches to 4 wt %, small V2O5 nanoparticles of about 3 nm are deposited on TiO2 (Figure 1 C), indicating formation of crystalline V2O5 with d-spacing of (001) (inset in Figure 1 F).18 In contrast, when the loading of V is 0.1 wt %, with the absence of continuous amorphous layers and crystalline particles, some discrete layers appeared, suggesting the supported VOx were in forms of isolated or deposited into defects of TiO2.18 Therefore, different V coverage induce various VOx structures, such as isolated or polyvanadate VOx and crystalline V2O5.
Figure 1
Open in figure viewer
PowerPoint
TEM and HRTEM images of A) and D) 0.1 V/TiO2, B) and E) 1 V/TiO2, C) and F) 4 V/TiO2. EDS mappings of 1 V/TiO2 G: Ti; H: V; I: O. Scale bar: 5 nm.
To discuss the interaction between the dispersed VOx and TiO2 support, the surface structure of TiO2 supports as one of the key factors should be considered. As suggested by the incorporation model, the dispersed metal oxide cations might incorporate into the defective sites available on the surface of the support with the accompanied anion as capping anions for charge compensation.19 Considering the impurities and contaminations, the VOx/TiO2 catalysts are calcined in air at 500 °C before the XPS characterization. The calculated ratios of OII/OI (OI: lattice oxygen, OII: adsorbed −OH in water at oxygen defects) ascribed from XPS of O 1s gradually decreased with the increasing of V loadings (Supporting Information, Figure S3A,B), suggesting the VOx species might be incorporated into the defective sites of TiO2 support and induced the decreasing of defective sites. However, further increasing V loadings leads to the increasing ratios of OII/OI owing to the formation of small and defective V2O5 nanoparticles (<3 nm). The turning point with the V loadings at about 1 wt % is consistent with the monolayer VOx (dispersion capacity) mentioned above. Therefore, the schematic diagram for the dispersion of vanadia species on the TiO2 surface was showed in the Supporting Information, Figure S3D. When the loading of V is very low, VOx species were mainly located on the defective sites of TiO2 surface. With the increasing of V loadings, the isolated and polymerized VOx species were gradually formed. However, more V loadings would contribute to the formation of disordered VOx layers and crystalline V2O5 on TiO2 support.
To reveal the configuration of various VOx species on TiO2, Raman spectroscopies were further employed. Figure 2 shows the visible (532 nm; (Figure 2 A) and UV (325 nm; Figure 2 B) Raman spectra of the mixed VOx/TiO2 catalysts with different V loadings. The Raman peaks at 143, 238, 445, and 609 cm−1 are assigned to B1g (two-phonon scattering process), Eg (planar O−O interaction), and A1g (Ti−O stretch) of rutile TiO2, respectively.16, 20 At the low loadings of V less than 0.25 wt %, the main feature of the isolated VOx is the existence of V=O stretching (1024 cm−1) and V−O−Ti bridging bonds (800 cm−1),14e indicating the formation of isolated VOx.21 With the increasing of V loadings to 1 wt %, the bonds of V−O−V (920 cm−1) appeared and gradually dominated compared with V−O−Ti bonds. The fact of more dominated V−O−V bonds indicated that the polymeric (bonding also to neighboring V) species were present.22 When the loadings of V were higher than 1 wt %, a new band at 994 cm−1 corresponding to V=O stretching in V2O5 crystallites appeared on 2 wt % VOx/TiO2 and 4 wt % VOx/TiO2 samples.18, 23 Furthermore, it should be noted that as the loading of VOx was further increased, the Eg peak of TiO2 shifted to lower wavenumbers maybe due to the lattice distortion of TiO2 at the high loading of VOx.24 The relative amount of these two bridging bonds in the catalysts is closely related to the V loadings, where higher V loadings contribute to more dominated V−O−V bonds than V−O−Ti bonds. Consequently, the intensity ratio of V−O−V to V−O−Ti bonds (IV-O-V/IV-O-Ti) increased linearly with the increasing of V loadings but at different rates before and after its dispersion capacity (Figure 2 C). The two straight lines come across at the V loading of 0.98 wt %, which is close to the dispersion capacity measured above (1 wt %). In other words, the ratios of V−O−V to V−O−Ti bonds as well as the relative amount of the polymerized to isolated vanadia species increased accordingly. Therefore, with the increasing of V loadings, the surface around isolated VOx species are occupied gradually, resulting in the interaction between isolated species and their nearest neighbors (either isolated or polymerized vanadia species) through bridging V−O−V at the expenses of V−O−Ti bonds. A representation of various VOx species formed on the surface of TiO2 was showed in Figure 2 D.
Figure 2
Open in figure viewer
PowerPoint
A) Visible (532 nm) and B) UV (325 nm) Raman spectra of VOx/TiO2 with different V loadings. C) The calculated IV-O-V/IV-O-Ti as a function of V loadings. D) Representation of various VOx species formed on the surface of TiO2.
The oxidative dehydrogenation of propane was further tested. To eliminate the disturbance of direct propane dehydrogenation under high temperature, the reaction performance was tested under 500 °C. At the 5th minute during the initial reaction period, as shown in Figure 3 A, the instantaneous propane conversion increases with the increasing of V loadings. While the selectivity of propylene is relatively low of about 80 % over crystalline V2O5 (4 V/TiO2). Comparatively, highly dispersed VOx/TiO2 with the loadings from 0.05 to 1 wt % show much better catalytic performance, where 0.1 V/TiO2 possesses the highest selectivity of propylene (ca. 95 %; Figure 3 B). Apart from C3H6 and COx, CH4, C2H6 and C2H4 are the main other products (Supporting Information, Figure S4). Compared with conventional ODH4a, 25 catalysts (Supporting Information, Figure S5), the VOx/TiO2 catalysts showed very high selectivity of propylene in the chemical looping oxidative dehydrogenation at a comparable conversion of propane. Moreover, to demonstrate the importance of the kinds of VOx species on propylene selectivity, we detected the reaction performance at the close degree of propane conversion of about 10 % over different VOx/TiO2 catalysts. As shown in the Supporting Information, Figure S6, with the increasing of V loadings, the instantaneous selectivity of propylene is gradually decreased, further indicating that the highly dispersed vanadia supported on TiO2 are the main active species, which are responsible for selective oxidative dehydrogenation of propane.
Figure 3
Open in figure viewer
PowerPoint
A) The instantaneous conversion and B) selectivity as a function of V loadings over VOx/TiO2 in the oxidative dehydrogenation of propane. C) The TOF of VOx/TiO2 as a function of V loadings. Catalytic test conditions: 500 °C, 1.4 atmospheric pressure, GHSV=2500 h−1, 250 mg of sample, C3H8 with balance N2 for total flow rate of 21 mL min−1, reaction data at the 5th minute in the initial oxidative dehydrogenation period.
During the overall dehydrogenation step, about 89 % integral selectivity of C3H6 was achieved over 1 V/TiO2 (Supporting Information, Figure S7B) at the 5th minute according to the Equation (2d) in Supporting Information, which is slightly lower than the instantaneous value (92 %) owing to the formation of COx in the initial dehydrogenation period (Supporting Information, Figure S7A). Furthermore, considering the formation of coking, the propylene selectivity (including coking formation) was evaluated from the atomic C balance according to the Equation (2b) (Supporting Information, Figure S8). Because of lattice oxygen involvement and relatively low reaction temperature (500 °C), at which the coking formation is limited and the calculated carbon balance is determined to be about 98 % (Supporting Information, Figure S4), indicating the coke formation over VOx/TiO2 catalysts is very weak. Moreover, no matter of O2-TPO profiles (Supporting Information, Figure S9) or Raman spectra (Supporting Information, Figure S10) of the spent VOx/TiO2 also showed little amount of coke formation occurred in the dehydrogenation step.
A redox test was then conducted over 1 V/TiO2 to recover the crystalline structures and combust the coking. Few changes of product compositions at the 5th minute in the dehydrogenation step were observed during the 10 redox cycles (Supporting Information, Figure S11), indicating that a stable CL-ODH performance was achieved. Furthermore, we find that after 1 and 10 redox cycles, no matter of the morphology (Supporting Information, Figures S12, S13) or the crystalline structure (Supporting Information, Figure S14) can maintained unchanged. Moreover, the pore structures and BET surface areas of 1 V/TiO2 after 10 redox cycles showed no significant changes compared with the fresh samples (Supporting Information, Figure S15 and Table S2). All the results imply the superior regenerability of this VOx/TiO2 catalyst.
To gain deeper insights into the influence of the dispersion state of vanadia species on the intrinsic reaction reactivity, the turnover frequency (TOF) of VOx/TiO2 catalysts are calculated. It is important to stress that the TOF and propane conversion rates were tested under a special condition, which was determined to eliminate the mass transfer and the conversion below 15 % to ensure differential reaction. TOF was calculated based on the total number of V atom from Equation (3) in the Supporting Information. As VOx could be well dispersed on TiO2 as a sub-monolayer and monolayer, TOF based on the number of V atom will be same as TOF based on active sites. Nevertheless, for the catalysts with crystalline V2O5, the calculated TOF could be slightly smaller than the actual TOF based on the active sites. This calculation method has been widely applied in many other works.11, 18, 26 As shown in Figure 3 C, the TOF values gradually decrease with the increasing of V loadings. The highest TOF value of 1.9×10−2 s−1 is observed at 0.1 V/TiO2, namely the isolated VOx supported on TiO2, which are at a similar level with respect to the VOx-based catalysts.11 Comparatively, crystalline V2O5 (4 V/TiO2) showed much lower activity for propylene production. Therefore, it seems reasonable to consider that the sub-monolayer and monolayer VOx exhibit higher activity than conventional crystalline V2O5 oxygen carriers for propylene production.
To reveal the relationships between V loadings and dehydrogenation reactivity, temperature programmed reduction (TPR) of a series of VOx/TiO2 samples with different V loadings were further performed. As shown by H2-TPR profiles (Figure 4 A), tiny H2 consumption has been observed for pure TiO2 under 700 °C. Compared with TiO2 supports, the main feature of the TPR profiles over VOx/TiO2 samples is the obvious shift of their reduction peaks to a lower temperature region, revealing the fact that, comparatively, the supported vanadia species are easier to be reduced. Noteworthy, when V2O5 loading exceeds its dispersion capacity, the H2 consumption peak shifts to apparently higher temperatures with the increase of loading. In other words, the vanadia species associated with the TiO2 supports are more active. These results suggest that the lattice oxygen in VOx/TiO2 catalyst might be the main active species in ODH reactions, of which the reactivity decrease with the increasing of V loadings. Furthermore, the H2 consumption amount of each vanadium ion was shown in Figure 4 B, which decreased rapidly with the increasing of V loadings and then reached to a rather flat line. Interestingly, the inflexion point curve was also positioned around the dispersion capacity of VOx (1 wt %) on TiO2. The result was consistent with the argument that with the increasing of the V loadings, the isolated VOx species in the samples tend to interact with their nearest neighbors through bridging V−O−V at the expenses of V−O−Ti bonds resulting in the decrease of the reactivity of the associated oxygen anions. With further increase of V loadings, V2O5 crystallites formed, in which the oxygen anions associated with V−O−V bonds are less reactive and only partially exposed on the surface.
Figure 4
Open in figure viewer
PowerPoint
A) H2-TPR profiles of VOx/TiO2 catalysts with different V loadings. B) The calculated H2 consumption of H2 V−1 from H2-TPR profiles of VOx/TiO2 catalysts with different V loadings. C) O2-TPD profiles of VOx/TiO2 catalysts with different V loadings. D) C3H6 signals and E) CO2 signals of C3H8-TPSR mass spectra over 0.1 V/TiO2 catalyst and 4 V/TiO2 catalyst. F) The TOF values and IV-O-V/IV-O-Ti obtained from Raman spectra as a function of H2 consumption obtained from H2-TPR profiles.
O2-TPD was also performed to characterize relative amounts of surface chemisorbed and bulk lattice oxygen species. For three samples (Figure 4 C), there is a significant peak at about 200 °C, which can be assigned to chemisorbed α-oxygen peak of electrophilic oxygen on the surface and nonselective for propylene production. The peak shifting to lower temperatures with increase of V loadings explains its decreasing C3H6 selectivity toward complete oxidation, which corresponds to XPS data that amount of electrophilic surface oxygen species increase when the V loading exceeds the monolayer capacity. Additionally, it should be noted that there is a significant peak of bulk lattice oxygen at about 650 °C over 4 V/TiO2. During the propane dehydrogenation reactions under high temperature, outward diffusion of bulk O2− could evolve into surface electrophilic oxygen species, leading to the overoxidation of pre-produced propenyl species and decreasing propylene production.9a
To further evaluate intrinsic activity of C−H activation, propane temperature-programmed surface reaction (C3H8-TPSR) experiments were operated (Supporting Information, Figure S16). The temperature where C3H6 signal begins to emerge is determined as the C3H6 production temperature. As shown in Figure 4 D, C3H6 starts to appear over 0.1 V/TiO2 at temperature down to 207 °C, lower than that over 4 V/TiO2 at 253 °C, demonstrating higher oxygen reactivity for propylene production of isolated VOx compared with crystalline V2O5. Furthermore, the co-production of CO2 (Figure 4 E) over 4 V/TiO2 is significantly higher than that over 0.1 V/TiO2, which states the suppressed propylene selectivity and significant CO2 co-production over crystalline V2O5.
It has been elucidated that sub-monolayer and monolayer VOx/TiO2 showed higher oxygen reactivity for propylene production than crystalline V2O5 oxygen carriers. However, the detailed analysis over V−O bond evolution and surface reaction mechanism has not been well achieved. In situ Raman and DRIFTS, which are more sensitive to surface VOx structure,27 were further performed to monitor the evolution of V−O bonds and reaction intermediates. As shown in Figure 5 A, in situ Raman spectra over 1 V/TiO2 indicated that the V=O and V−O−Ti species are very reactive and it could be consumed at about 200 °C. By comparison, the mode of V−O−V stretching was relatively stabilized and gradually reduced above 200 °C. This demonstrated that the oxygen anions associated with the bridging V−O−Ti bonds are more active than those with V−O−V bonds as mentioned before. In terms of surface reaction, in situ DRIFTS showed that C3H8 adsorption occurs in forms of C−H distortion. Then propyl complex is oxidatively dehydrogenated to C3H6 (ν(C=C), 1645 cm−1) by subtracting H to oxygen sites, presenting a positive hydroxy band (V−OH, 3650 cm−1) and a negative V=O band (2050 cm−1) over 1 V/TiO2 (Figure 5 B).28 Comparatively, A significant additional band of acetone (νs(C=O), 1660 cm−1), an important intermediate of overoxidation to COx, emerges and band of ν(C=C) gradually submerges over 4 V/TiO2 over 350 °C (Figure 5 C). Considering the O2− diffusion from bulk at high temperatures over crystalline V2O5, the O2− species could evolve into surface electrophilic oxygen species, leading to the overoxidation of pre-produced propenyl species (emerged νs(C=O) vs. submerged ν(C=C)) and thus CO2 co-production.
Figure 5
Open in figure viewer
PowerPoint
A) In situ Raman spectra over 1 V/TiO2 catalysts under propane dehydrogenation step ranging from 50 °C to 550 °C. B) In situ DRIFTs over 1 V/TiO2 catalysts under propane dehydrogenation step from 50 °C to 500 °C. C) In situ DRIFTs over 4 V/TiO2 catalysts under propane dehydrogenation step from 50 °C to 500 °C.
Apparently, the structure and bonding environment of the supported vanadia species have strong impacts on the reactivity of the associated oxygen anions and hence the catalytic reactivity for propylene production, that is, the oxygen anions associated with the bridging V−O−Ti bonds are more active than those with V−O−V bonds. The relative amount of these two bridging bonds in the catalysts is closely related to the V loadings, where higher V loadings contribute to more dominated V−O−V bonds than V−O−Ti bonds. Taking the fact into consideration that increasing V loading leads to the decreasing of TOF values and reducibility of the supported vanadia species (as shown by TPR results above), it is suggested that for the oxidative dehydrogenation of propane, the oxygen anions associated with V−O−Ti bonds are more reactive compared with those associated with V−O−V bonds. Correlating the ratios of H2/V with TOF and IV-O-V/IV-O-Ti obtained from Raman spectra, we found the linear relationships between them (Figure 4 F), which revealed that the vanadia coverage determined the reaction properties over VOx/TiO2 catalysts for ODH reactions. Specifically, with the increasing of V loadings, the decreasing ratios of V−O−Ti to V−O−V bonds result in the decreasing reactivity of associated oxygen anions and hence the decreasing TOF values. When the loading amount of V is higher than its dispersion capacity, the propylene selectivity decreases more rapidly with the increase of V loading due to the formation of V2O5 crystallites in which the bulk O2− could diffuse and evolve into surface electrophilic oxygen species, leading to the overoxidation of pre-produced propenyl species and co-production of CO2.
To reveal the loading-reaction relationship through the vanadia/titanium interfaces, DFT calculations were further employed. The slab model of TiO2(110) were selected and simulated by a three-layer (4×2) surface unit cell considering the (110) plane exhibits the greatest thermal stability. For rutile TiO2(110) and VxOy supported on TiO2(110), a 2×2×1 k-points grid was chosen. As shown in the Supporting Information, Figure S18, the structure has become more stable with the increase of the V coverage, corresponding to the increase of V loadings. As has been studied, the local bonding ability of the lattice oxygen atoms can be measured using an H atom as the probe.12 Therefore, the adsorption energy of the H atom was detected to estimate the oxygen reactivity and ability to activate the C−H bond of the established models with various V loadings over VOx/TiO2 catalysts. At the low loading (VO3/TiO2) of isolated VOx/TiO2, the interfacial V−O−Ti site shows the strongest adsorption of H atoms, and increasing V loading weakens its adsorption due to the more increasing sites of V−O−V bonds than V−O−Ti bonds (Figure 6 A; Supporting Information, Figure S19). Noticeably, the calculated H adsorption energy with various V coverage showed a very similar trend of experimental TOF values as a function of VOx density on TiO2 supports in Figure 4 C. Additionally, the trend of oxygen vacancy (OV) formation energy is consistent with the trend of H adsorption energy and VO3/TiO2 shows the most negative H adsorption energy and lowest OV formation energy, which further indicates the isolated VOx may feature the highest lattice oxygen activity (Supporting Information, Table S3). It is worth mentioning that the reaction network used in Figure 6 is the same for PDH or ODH process when evaluating the thermodynamics and kinetics of propane dehydrogenation to propylene. The calculated potential energy diagrams confirm that a facile dehydrogenation process can occur over VO3/TiO2 whose barrier of the first C−H bond activation is much lower (ca. 0.2 eV) and the second C−H bond cleavage barrier is merely a little bit higher (increased by about 0.3 eV) due to the strong adsorption of C3H7* on the surface oxygen (Figure 6 B). With increase of V loadings, the activation barrier rises due to the formation of V−O−V sites, whose dehydrogenation barrier is comparable to crystalline V2O5(001).
Figure 6
Open in figure viewer
PowerPoint
A) H adsorption energy on different V−O sites of VO3/TiO2, V2O5/TiO2, V3O6, V4O8, 1 monolayer VOx/TiO2 and crystalline V2O5(001). B) Calculated potential energy diagrams of VO3/TiO2, V2O5/TiO2 and crystalline V2O5(001).
To gain an insightful comprehension of these variable performances, electron transfer of the model catalysts was analyzed. At the highly dispersed VOx/TiO2, VOx transfers electrons to TiO2 via interfacial V−O−Ti bonds with increasing of VOx loadings (Supporting Information, Figures S17, S20), resulting in the promoted oxygen reactivity. It further revealed the existence of loading-reaction barrier relationship through the vanadium-titanium interface. Additionally, the p-band center of surface oxygen (V=O and V−O−Ti) over monomeric vanadium oxide (VO3/TiO2) are higher than other structures indicating the good electrons affinity which brings about the extraordinary C−H bond rupture ability (Supporting Information, Table S4).
Conclusion
In the present study, we investigated the structure and catalytic performance of sub-monolayer and monolayer VOx deposited on TiO2 support and conventional crystalline V2O5 oxygen carriers. By conducting catalytic studies, spectroscopic characterizations and theoretical simulations, we found that the oxygen reactivity was dependent on the dispersion states of VOx on TiO2. With the increasing of V loadings, the isolated vanadia species formed and then interacted with their nearest neighbors (either isolated or polymerized vanadia) through bridging V−O−V at the expenses of V−O−Ti bonds, resulting in decreasing reactivity of the associated surface oxygen anions. Consequently, although the activity increases with the increasing of V loadings, the propylene TOF of the VOx/TiO2 catalyst decreases linearly. Especially, the isolated VOx exhibited highest turnover frequency of 1.9×10−2 s−1, which is over 20 times greater than that of conventional crystalline V2O5 oxygen carriers, where O2− diffusion from bulk and its subsequent evolution into electrophilic oxygen species on the surface suppress the propylene production. The established loading-reaction barrier relationship clearly illustrates the loading effect on the catalytic performance of oxygen carrier systems. Importantly, considering the limited surface area of TiO2 in our model catalysts, the large surface area supports are supposed to be preferentially needed to obtain the sub-monolayer and monolayer nanostructures for industrial utilization.
Acknowledgements
This work was financially supported by the National Key Research and Development Program of China (2016YFB0600901), the National Science Foundation of China (Nos. 21525626, 21676181) and the Program of Introducing Talents of Discipline to Universities (No. B06006).
Conflict of interest
The authors declare no conflict of interest.
Supporting Information
References

</DOCUMENT>

Examine the content within the supplied document to determine if it pertains to any form of propane dehydrogenation, including both Propane Dehydrogenation (PDH) and Oxidative Propane Dehydrogenation (ODH). If the document discusses either of these processes in the context of converting propane to propylene, please continue to assess the main scientific contributions as outlined in the subsequent steps.
1. Identify the catalyst that represents the main scientific contribution in the document.
2. Extract and detail the following information for this catalyst:
    - Name
    - Type: Metal, Metal Oxide, Single Atom, Alloy, Others
    - Composition Element(s) (chemical symbols)
    - If the Type is "Alloy":
        - Structure Type: Nanoparticulate Alloys, Intermetallic Compounds, Single-atom Alloys, Others
        - Preparation Method: Impregnation Methods, Heat Treatment, Surface & Support Methods, Solution-Based Methods, In Situ Synthesis, Chemical Methods, Physical Methods, etc.
    - Active Species Element(s) (chemical symbols)
    - Promoter Element(s) (chemical symbols, if any)
    - Support Material: Silica Oxide, Aluminum Oxide, Oxides, Carbides, Zeolites, Others
    - Conversion (%): Specify type (e.g., single-pass conversion, propane conversion, overall conversion)
    - Selectivity (%)
    - Stability (if in h-1 or convert to h-1)
    - Deactivation Rate(s) (value and units)
    - Propane Production Rate (value and units)
    - Propylene Yield (%)
    - Feed Composition and Ratio(s)
    - Propane Partial Pressure
    - Reaction Temperature (value and units)
    - Inlet Flow Rate (value and units)
    - Catalyst Loading or Gas Hourly Space Velocity (GHSV) (value and units)
3. Determine how the manuscript increases selectivity, conversion, and stability, focusing on improvements in catalyst preparation method, structural composition, process conditions, or reactor design.
4. Describe the specific performance enhancements (selectivity, conversion, stability) and summarize the advancement in one sentence.
5. Convert the stability to an hourly rate (h-1) if not already in that unit.
6. Identify whether the catalyst is utilized for Propane Dehydrogenation (PDH), a process that does not involve oxidation, or for Oxidative Propane Dehydrogenation (ODH), where an oxidative process is integral. Clarify the distinction between PDH, where propane is dehydrogenated to propylene without the presence of oxygen or other oxidizing agent, and ODH, which involves the oxidation of propane as a part of the dehydrogenation process to propylene.
7. Identify the feed gas composition utilized with the catalyst.
8. Determine if the feed gas contains an oxidizing agent.

Output the information in an XML format following the provided template.

<output>
	<Relevance>
		(Indicate yes or no)
	</Relevance>
	<IfRelated>
		<MainScientificContribution>
			<Catalyst>
				<Name>____</Name> <!-- N/A if not mentioned -->
				<Type>____</Type> <!-- Metal, Metal Oxide, Single Atom, Alloy, Others -->
				<CompositionElements>
					<Element>__Chemical Symbol__</Element>
					<!-- Add more elements as necessary -->
				</CompositionElements> <!-- N/A if not mentioned -->
				<AlloyDetails> <!-- Include only if Type is Alloy -->
					<StructureType>____</StructureType> <!-- E.g., Nanoparticulate Alloys -->
					<PreparationMethod>____</PreparationMethod> <!-- E.g., Impregnation Methods -->
				</AlloyDetails> <!-- N/A if not mentioned -->
				<ActiveSpeciesElements>
					<Element>__Chemical Symbol__</Element>
					<!-- Add more elements as necessary -->
				</ActiveSpeciesElements> <!-- N/A if not mentioned -->
				<PromoterElements>
					<Element>__Chemical Symbol__</Element>
					<!-- Add more elements as necessary -->
				</PromoterElements> <!-- N/A if not mentioned -->
				<SupportMaterial>____</SupportMaterial> <!-- N/A if not mentioned -->
				<ConversionTypes>
					<Type>____</Type> <!-- E.g., single-pass conversion, propane conversion, overall conversion -->
					<Value>__Value%__</Value>
					<!-- Add more types as necessary -->
				</ConversionTypes> <!-- N/A if not mentioned -->
				<Selectivity>__Value%__</Selectivity> <!-- N/A if not mentioned -->
				<StabilityOriginal>__Value (Original Units)__</StabilityOriginal> <!-- N/A if not mentioned -->
				<ConvertedStability>__Value (h-1)__</ConvertedStability> <!-- N/A if not mentioned -->
				<DeactivationRates>
					<Rate>__Value (Units)__</Rate>
					<!-- Add more rates as necessary -->
				</DeactivationRates> <!-- N/A if not mentioned -->
				<PropaneProductionRate>__Value (Units)__</PropaneProductionRate> <!-- N/A if not mentioned -->
				<PropyleneYield>__Value%__</PropyleneYield> <!-- N/A if not mentioned -->
				<FeedCompositionAndRatios>
					<Ratio>____</Ratio>
					<!-- Add more ratios as necessary -->
				</FeedCompositionAndRatios> <!-- N/A if not mentioned -->
				<PropanePartialPressure>____</PropanePartialPressure> <!-- N/A if not mentioned -->
				<ReactionTemperature>__Value (Units)__</ReactionTemperature> <!-- N/A if not mentioned -->
				<InletFlowRate>__Value (Units)__</InletFlowRate> <!-- N/A if not mentioned -->
				<CatalystLoadingOrGHSV>__Value (Units)__</CatalystLoadingOrGHSV> <!-- N/A if not mentioned -->
 				<TypeIdentify>____</TypeIdentify>  <!-- PDH or ODH -->
				<FeedGasComposition>
					<Component>____</Component>
					<Component>____</Component>
					<!-- Add more items as necessary -->
				</FeedGasComposition>
				<ContainsOxidizingAgent>____</ContainsOxidizingAgent> <!-- Yes or No -->
			</Catalyst>
			<PerformanceEnhancement>
				<EnhancementDetails>
					<!-- Specify the aspect(s) that has/have been enhanced (Selectivity, Conversion, Stability) -->
					<!-- For example, if Selectivity has been enhanced due to a specific preparation method, list it here -->
					<Aspect>____</Aspect> <!-- E.g., Selectivity, Conversion, Stability -->
					<ImprovedBy>____</ImprovedBy> <!-- E.g., Preparation Method, Structural Composition, Process Conditions, Reactor Design -->
					<SummaryOfAdvancement>____</SummaryOfAdvancement>
				</EnhancementDetails>
				<!-- Repeat the <EnhancementDetails> element if there are multiple enhancements -->
			</PerformanceEnhancement>
		</MainScientificContribution>
	</IfRelated>
</output>
