Repository: TJU-ECAT-AI/AutomaticReviewGenerationData

# 自动综述生成数据 | Automatic Review Generation Data

本仓库包含了一个用于在催化领域自动生成文献综述的系统实现与评估，特别是通过丙烷脱氢催化的案例研究进行展示。

This repository contains the implementation and evaluation of an automated system for generating literature reviews in the field of catalysis, specifically demonstrated through a case study on propane dehydrogenation catalysis.

#### md文件是LLM深入对话的示例： | The md file is an example of LLM deep dialogue:
- Demonstrating Scientific Depth in AI-Generated Reviews A Case Study of Catalysis Literature Analysis.md

File: ExtractInfo/10.1002_cctc.201200612/MainContributionCatalystDetails.txt
 Unfortunately, based on the multiple extractions provided, the document does not contain any relevant information about propane dehydrogenation catalysts. All extractions indicate the document focuses on investigating faujasite zeolite catalysts for paraffin cracking reactions using propane, rather than optimizing propane dehydrogenation specifically. Since no details are provided about propylene yields, propane conversion to propylene, or the presence of oxidizing agents, I cannot extract meaningful data about PDH or ODH catalyst advancements. The unified XML output is:

<output>
	<Relevance>No</Relevance>
</output>

File: ExtractInfo/10.1002_cctc.201200612/MainContributionCatalystDetails_0.txt
 Based on the abstract and contents of the document, this does not seem directly relevant to propane dehydrogenation catalysts. The document focuses on studying the effects of extraframework aluminum species on the acidity and catalytic activity of faujasite zeolites towards paraffin cracking. No clear mention of propane dehydrogenation or oxidative propane dehydrogenation.

<output>
	<Relevance>
		No
	</Relevance>
</output>

File: ExtractInfo/10.1002_cctc.201200612/MainContributionCatalystDetails_1.txt
 Based on the supplied document, this does not appear to be related to propane dehydrogenation. The document focuses on investigating the influence of extraframework aluminum species on the acidity and catalytic activity of faujasite zeolites towards paraffin cracking, specifically using propane as a probe molecule. While propane conversion is examined, the emphasis is on cracking rather than dehydrogenation. No oxidizing agent appears to be present in the feed.

<output>
	<Relevance>No</Relevance>
</output>

File: ExtractInfo/10.1002_cctc.201200612/MainContributionCatalystDetails_2.txt
 Based on the details provided in the document, this does not appear to be directly relevant to propane dehydrogenation or oxidative propane dehydrogenation. The document discusses the catalytic cracking of propane over faujasite zeolite catalysts, but does not specifically focus on dehydrogenation to produce propylene. No propylene yields or propane dehydrogenation rates are reported. Therefore, I have no specific information to extract about a propane dehydrogenation catalyst.

<output>
	<Relevance>No</Relevance>
</output>

File: ExtractInfo/10.1002_cctc.201200612/MainContributionCatalystDetails_3.txt
 Unfortunately the provided document does not contain relevant information about propane dehydrogenation catalysts. The document discusses the influence of extraframework aluminum species on the acidity and catalytic activity of faujasite zeolites towards paraffin cracking, but does not mention propane dehydrogenation specifically.

<output>
  <Relevance>No</Relevance>
</output>

File: ExtractInfo/10.1002_cctc.201200612/MainContributionCatalystDetails_4.txt
 <output>
	<Relevance>No</Relevance>
</output>

The supplied document does not seem to be directly relevant to propane dehydrogenation or oxidative propane dehydrogenation. It focuses on investigating the influence of extraframework aluminum species on the acidity and catalytic activity of faujasite zeolites towards paraffin cracking, specifically using propane as a probe molecule. While propane conversion is examined, the document does not discuss optimizing propane dehydrogenation to propylene or utilizing an oxidative process. The catalysts and results presented are not aimed at maximizing propylene yield through PDH or ODH.

File: ExtractInfo/10.1002_cctc.201200612/PromptAnswerIntegrationMainContributionCatalystDetails.txt
<DOCUMENTS>
	<DOCUMENT_0>

 Based on the abstract and contents of the document, this does not seem directly relevant to propane dehydrogenation catalysts. The document focuses on studying the effects of extraframework aluminum species on the acidity and catalytic activity of faujasite zeolites towards paraffin cracking. No clear mention of propane dehydrogenation or oxidative propane dehydrogenation.

<output>
	<Relevance>
		No
	</Relevance>
</output>


	</DOCUMENT_0>
	<DOCUMENT_1>

 Based on the supplied document, this does not appear to be related to propane dehydrogenation. The document focuses on investigating the influence of extraframework aluminum species on the acidity and catalytic activity of faujasite zeolites towards paraffin cracking, specifically using propane as a probe molecule. While propane conversion is examined, the emphasis is on cracking rather than dehydrogenation. No oxidizing agent appears to be present in the feed.

<output>
	<Relevance>No</Relevance>
</output>


	</DOCUMENT_1>
	<DOCUMENT_2>

 Based on the details provided in the document, this does not appear to be directly relevant to propane dehydrogenation or oxidative propane dehydrogenation. The document discusses the catalytic cracking of propane over faujasite zeolite catalysts, but does not specifically focus on dehydrogenation to produce propylene. No propylene yields or propane dehydrogenation rates are reported. Therefore, I have no specific information to extract about a propane dehydrogenation catalyst.

<output>
	<Relevance>No</Relevance>
</output>


	</DOCUMENT_2>
	<DOCUMENT_3>

 Unfortunately the provided document does not contain relevant information about propane dehydrogenation catalysts. The document discusses the influence of extraframework aluminum species on the acidity and catalytic activity of faujasite zeolites towards paraffin cracking, but does not mention propane dehydrogenation specifically.

<output>
  <Relevance>No</Relevance>
</output>


	</DOCUMENT_3>
	<DOCUMENT_4>

 <output>
	<Relevance>No</Relevance>
</output>

The supplied document does not seem to be directly relevant to propane dehydrogenation or oxidative propane dehydrogenation. It focuses on investigating the influence of extraframework aluminum species on the acidity and catalytic activity of faujasite zeolites towards paraffin cracking, specifically using propane as a probe molecule. While propane conversion is examined, the document does not discuss optimizing propane dehydrogenation to propylene or utilizing an oxidative process. The catalysts and results presented are not aimed at maximizing propylene yield through PDH or ODH.


	</DOCUMENT_4>
</DOCUMENTS>

Review the multiple extractions from the same document related to propane dehydrogenation research. Integrate the information from these extractions to form a cohesive and comprehensive summary. Ensure the final aggregated data reflects a synthesized understanding, avoiding a mere enumeration or concatenation of individual items. Follow the structure of the provided XML template for the output, ensuring all pertinent information is seamlessly incorporated into the correct sections of the XML structure.

The goal is to create a single, unified XML entry that accurately represents the key findings and data related to the primary scientific contribution of the document. Here is the XML template to guide the structure of your output:

<output>
	<Relevance>
		(Indicate yes or no)
	</Relevance>
	<IfRelated>
		<MainScientificContribution>
			<Catalyst>
				<Name>____</Name> <!-- N/A if not mentioned -->
				<Type>____</Type> <!-- Metal, Metal Oxide, Single Atom, Alloy, Others -->
				<CompositionElements>
					<Element>__Chemical Symbol__</Element>
					<!-- Add more elements as necessary -->
				</CompositionElements> <!-- N/A if not mentioned -->
				<AlloyDetails> <!-- Include only if Type is Alloy -->
					<StructureType>____</StructureType> <!-- E.g., Nanoparticulate Alloys -->
					<PreparationMethod>____</PreparationMethod> <!-- E.g., Impregnation Methods -->
				</AlloyDetails> <!-- N/A if not mentioned -->
				<ActiveSpeciesElements>
					<Element>__Chemical Symbol__</Element>
					<!-- Add more elements as necessary -->
				</ActiveSpeciesElements> <!-- N/A if not mentioned -->
				<PromoterElements>
					<Element>__Chemical Symbol__</Element>
					<!-- Add more elements as necessary -->
				</PromoterElements> <!-- N/A if not mentioned -->
				<SupportMaterial>____</SupportMaterial> <!-- N/A if not mentioned -->
				<ConversionTypes>
					<Type>____</Type> <!-- E.g., single-pass conversion, propane conversion, overall conversion -->
					<Value>__Value%__</Value>
					<!-- Add more types as necessary -->
				</ConversionTypes> <!-- N/A if not mentioned -->
				<Selectivity>__Value%__</Selectivity> <!-- N/A if not mentioned -->
				<StabilityOriginal>__Value (Original Units)__</StabilityOriginal> <!-- N/A if not mentioned -->
				<ConvertedStability>__Value (h-1)__</ConvertedStability> <!-- N/A if not mentioned -->
				<DeactivationRates>
					<Rate>__Value (Units)__</Rate>
					<!-- Add more rates as necessary -->
				</DeactivationRates> <!-- N/A if not mentioned -->
				<PropaneProductionRate>__Value (Units)__</PropaneProductionRate> <!-- N/A if not mentioned -->
				<PropyleneYield>__Value%__</PropyleneYield> <!-- N/A if not mentioned -->
				<FeedCompositionAndRatios>
					<Ratio>____</Ratio>
					<!-- Add more ratios as necessary -->
				</FeedCompositionAndRatios> <!-- N/A if not mentioned -->
				<PropanePartialPressure>____</PropanePartialPressure> <!-- N/A if not mentioned -->
				<ReactionTemperature>__Value (Units)__</ReactionTemperature> <!-- N/A if not mentioned -->
				<InletFlowRate>__Value (Units)__</InletFlowRate> <!-- N/A if not mentioned -->
				<CatalystLoadingOrGHSV>__Value (Units)__</CatalystLoadingOrGHSV> <!-- N/A if not mentioned -->
 				<TypeIdentify>____</TypeIdentify>  <!-- PDH or ODH -->
				<FeedGasComposition>
					<Component>____</Component>
					<Component>____</Component>
					<!-- Add more items as necessary -->
				</FeedGasComposition>
				<ContainsOxidizingAgent>____</ContainsOxidizingAgent> <!-- Yes or No -->
			</Catalyst>
			<PerformanceEnhancement>
				<EnhancementDetails>
					<!-- Specify the aspect(s) that has/have been enhanced (Selectivity, Conversion, Stability) -->
					<!-- For example, if Selectivity has been enhanced due to a specific preparation method, list it here -->
					<Aspect>____</Aspect> <!-- E.g., Selectivity, Conversion, Stability -->
					<ImprovedBy>____</ImprovedBy> <!-- E.g., Preparation Method, Structural Composition, Process Conditions, Reactor Design -->
					<SummaryOfAdvancement>____</SummaryOfAdvancement>
				</EnhancementDetails>
				<!-- Repeat the <EnhancementDetails> element if there are multiple enhancements -->
			</PerformanceEnhancement>
		</MainScientificContribution>
	</IfRelated>
</output>

File: ExtractInfo/10.1002_cctc.201200612/PromptMainContributionCatalystDetails.txt (part 1 of 2)
<DOCUMENT>
Influence of Extraframework Aluminum on the Brønsted Acidity and Catalytic Reactivity of Faujasite Zeolite
Graphical Abstract
Paraffin cracking by Brønsted acid sites (BAS) in faujasite zeolites is strongly influenced by the presence of nearby extraframework aluminum (AlEF) species (see picture). Although enhanced acidity of faujasites with decreasing framework Al density is directly evident from COads FTIR spectroscopy, H/D exchange reactions, and paraffin cracking activities, such correlations are less evident for AlEF modified zeolites, which is also discussed in terms of structure.
Abstract
A series of faujasite zeolites was modified by extraframework Al (AlEF) with the goal to investigate the influence of such species on the intrinsic Brønsted acidity and catalytic activity towards paraffin cracking. The chemical state of AlEF and zeolite acidity were investigated by 27Al MAS NMR and COads IR spectroscopy, H/D exchange reaction, and propane cracking. Strongly acidic defect-free Y zeolites were obtained by substitution of framework Al by Si with (NH4)2SiF6. In accordance with the next-nearest-neighbor model, the intrinsic acidity of the protons increased with decreasing framework Al density. This increased acidity was evidenced by an increased shift of the OH stretching vibration upon CO adsorption in COads IR spectroscopy and by an increased H/D exchange rate in H/D exchange reactions with perdeuterobenzene. All of the acid sites in these zeolites were of equal strength beyond a certain Si/Al ratio. The increased acidity resulted in an enhanced propane cracking activity. Modification of a model dealuminated Y zeolite by AlEF only resulted in a small fraction of cationic AlEF species, because it was difficult to control the ion exchange process. In comparison, commercial ultrastabilized Y zeolites contained less AlEF and these species were predominantly present in cationic form. The rate of propane cracking strongly correlated to the concentration of Brønsted acid sites perturbed by cationic AlEF species. The results of MQMAS 27Al NMR spectroscopy confirmed the presence of sites perturbed by AlEF and unaffected framework Al sites. Zeolites with higher intrinsic cracking activities contained a higher proportion of perturbed sites. Although COads IR and H/D exchange methods proved to be suitable methods to probe the acidity of Y zeolites free from AlEF, they were less suitable to predict the reactivity if the Brønsted acid sites were affected by cationic AlEF species.
Introduction
Zeolite Y with the faujasite structure is widely applied as an acid catalyst in several important industrial chemical processes such as fluid catalytic cracking (FCC) and hydrocracking.1 The strong acidity and large pores make them ideally suitable for the acid-catalyzed conversion of hydrocarbons. It is generally acknowledged that the Brønsted acidity of aluminosilicates resides in tetrahedral substitutions of Si4+ by Al3+. The Lewis acidity in these cracking catalysts arising from the presence of extraframework Al (AlEF) is also important in determining the final catalytic properties.2–6 The catalytic reactivity of zeolites depends strongly on the concentration and strength of the Brønsted acid sites.6–12 In its as-synthesized form, synthetic zeolite Y with framework Si/Al ratios in the range 2.4–2.9 exhibited only weak acidity and low hydrothermal stability.13 The low acidity of low-silica faujasites is usually explained in terms of a high density of Al substitutions in next-nearest-neighbor positions.14 It leads to a strong increase of the negative zeolite charge, which results in 1) strong binding of the protons (lower acidity) and 2) greater susceptibility of the zeolite framework to hydrolysis (lower stability).
Both the acidity and hydrothermal stability of these materials can be improved by steam calcination, resulting in partial removal of framework Al (AlF). Controlled dealumination of zeolite Y leads to increased hydrothermal stability. Accordingly, these materials are typically named ultrastable Y (USY) zeolites. By adjusting the treatment conditions the Si/Al ratio can be varied to a certain extent. Usually, materials with framework Si/Al ratios ranging from 4.5 to 50 are prepared by use of this approach. Despite the lower AlF density and, accordingly, lower density of Brønsted acid sites (BAS), these USY zeolites usually exhibit much higher acidity compared to the parent low-silica zeolite. This acidity increase is attributed to several factors. First of all, a partial dealumination of the framework reduces the number of paired Al atoms, the isolated AlF giving rise to more acidic bridging hydroxyl groups. Besides this, often part of the aluminum is not completely removed from the zeolitic matrix. These AlEF species occupy cationic positions or are present as intrazeolitic oxidic species.15–17 AlEF species may be present in the zeolite in different forms such cationic Al3+, AlO+, Al(OH)2+, and AlOH2+[18] stabilized at specific cationic sites both in the sodalite cages and in the larger supercages of faujasite. In addition, different neutral species such as monomeric AlOOH, Al(OH)319 as well as aluminum–oxo and hydroxo clusters20–23 and bulk aluminum oxide aggregates13, 24 may occur. The association of the AlEF into an amorphous silica–alumina phase has also been postulated.25
The formation of AlEF species in the zeolite pores is believed to have a positive influence on the acidity of the resulting material. The nature of these AlEF species and how they affect Brønsted acidity of zeolites is an issue of continuous debate. It has been postulated that these ALEF polarize neighboring BAS.26, 27 Theoretical calculations indicate that Al(OH)+2 is the dominant species that increases intrinsic acidity of neighboring BAS.28 Acidity enhancement was also demonstrated for faujasites that contain multinuclear cationic AlEF species.20–22 In a recent study by Iglesia et al.,29 it was alternatively proposed that aluminum oxide aggregates confined in the faujasite supercages decrease the effective void space of the zeolite resulting in a more efficient van der Waals stabilization of the confined reaction intermediates and transition states in hydrocarbon conversion. This view implies that activity enhancement owing to steam calcination is not caused by changes in the intrinsic strength of Brønsted acid sites.
The study of the role of AlEF species on zeolite acidity is hampered by the difficulty to unambiguously identify their structure. Moreover, conventional methods to extract Al from the framework such as steam calcination allow limited control over the fate of the framework Al. It leads to substantial heterogeneity of AlEF species as well as a large number of lattice defect sites. To understand the role of these AlEF species on the Brønsted acidity of faujasite-type zeolites, it would be desirable to have model zeolite catalysts free from defects and containing different Si/AlF ratios to which AlEF species are added. Selective substitution of AlF with Si atoms can be achieved by treating a parent NH4Y zeolite with ammonium hexafluorosilicate (NH4)2SiF6 (AHFS).14 AlEF species can then be loaded onto the zeolite by ion exchange (IE) or incipient wetness impregnation (IWI) procedures. A suitable precursor for aqueous-phase IE is aluminum nitrate.20 It has been successfully applied to low-silica zeolites X and Y without damaging the zeolite framework. The acid strength of BAS in the resulting materials was studied by IR spectroscopy of CD3CN adsorption, whereas the structure of AlEF was analyzed by 27Al MAS NMR spectroscopy. It was concluded that the introduction of AlEF species substantially increases the intrinsic acidity of bringing hydroxyls in the Al-exchanged zeolites.
To the best of our knowledge, a systematic investigation of the role of the framework Al density and the presence of AlEF species on the intrinsic acidity and catalytic reactivity of well-defined model catalysts representing the industrial high-silica USY catalysts has not been performed yet. Therefore, we have now investigated AlEF modified faujasite prepared from a set of highly crystalline defect-free faujasite zeolites with Si/Al ratios ranging from 3.2 to 6.7 by IE or IWI of aluminum nitrate. The prepared materials were characterized by means of 27Al MAS NMR spectroscopy and FTIR spectroscopy of adsorbed CO. The Brønsted acidity of the resulting materials was investigated by monitoring the selective H/D exchange of acidic hydroxyl groups with C6D6 by IR spectroscopy. This method allowed us to distinguish and quantify BAS of different strength.30–33 The catalytic activity of these zeolites in propane cracking was measured to determine their acid catalytic activity. For comparison, we included the parent ammonium-exchanged zeolite Y and commercial USY zeolites with Si/Al ratios of 8.1, 33, and 85.
Experimental Section
Catalyst preparation
The parent sodium form of Y zeolite (NaY, Si/Al ratio, SAR=5) was purchased from Akzo Nobel. KNO3 and NH4NO3 were purchased from Merck and ammonium hexafluorosilicate ((NH4)2SiF6, AHFS) from Sigma. All chemicals were used without further purification. All manipulations involving AHFS were performed in PFA vessels without exposure of solutions to glass.
NaY was dried in an oven overnight at 110 °C. It was exchanged seven times with a 2 M solution of KNO3 followed by seven times exchange with 1 M solution of NH4NO3 at 80 °C in Erlenmeyer flask equipped with reflux condenser and Teflon coated stirring bar. The sample was then dried in a vacuum oven overnight whilst heating slowly from ambient temperature to 90 °C in 1 h. The NH4Y zeolite was then dealuminated according to a slightly modified procedure of Scheels and Breck,34 which was previously employed by Brett et al.35 The zeolite was suspended and incubated at 80 °C in a 0.5 M ammonium acetate buffer at a weight ratio between zeolite and solution of 0.01. An aqueous solution of AHFS was added to the suspension via a Teflon line connected to a syringe pump at a overall rate of 0.0025 molAHFS molAl−1 min−1. The mixture was allowed to stir for 20 h after all AHFS was added. Thereafter, the zeolite was collected by filtration and dried in the same manner as NH4Y. Different amounts of AHFS were used to vary the degree of dealumination. Three samples with dealumination degrees of 30, 60, and 90 % were prepared, which are denoted AHFSY-30, AHFSY-60, AHFSY-90, respectively.
AlEF was introduced onto the ammonium form of AHFSY-60 by incipient wetness impregnation (IWI) or ion exchange (IE). The resulting materials are designated as AlEF–AHFSY–M–x, in which M stands for the preparation method (IWI or IE) and x indicates the concentration of Al(NO3)3 in the solution used for IE or IWI. AlEF–AHFSY–IWI–x zeolites were prepared by impregnating AHSFY-60 dehydrated in vacuum at 120 °C for 16 h with an aqueous solution of 0.1 M or 0.5 M Al(NO3)3 (extra pure, Merck). The pH of the solution was kept at 4. The impregnation procedure was followed by drying at 120 °C for 16 h in vacuum and calcination at 550 °C (heating rate of 2° min−1) in a mixture of oxygen (20 vol %) in nitrogen for 6 h. For IE, the parent AHFSY-60 material was contacted with an aqueous solution of 0.1 or 0.5 M of Al(NO3)3 for 4 h at RT. Ammonium acetate was added dropwise to keep the pH of the solution around 4. The IE zeolites were prepared by either a single or five-fold IE. These zeolites are denoted AlEF–AHFSY–IE(1T)–x and AlEF–AHFSY–IE(5T)–x, respectively. After IE, the zeolites were thoroughly washed with distilled water, dried at 120 °C for 16 h in vacuum followed by calcination at 550 °C.
The ammonium forms of the zeolites were calcined in a mixture of oxygen (20 vol %) in nitrogen at a flow rate of 100 NmL min−1, whilst heating at a heating rate of 2 °C min−1 followed by an isothermal period of 6 h to obtain the hydrogen forms of the zeolites. A similar procedure was also applied for the activation of reference steam-calcined USY zeolite (SAR=8.1, 33.1, and 85) kindly provided by Shell.
Characterization of the catalysts
X-Ray diffraction (XRD)
The integrity of the zeolite structure following different preparation methods was characterized by XRD. XRD patterns were recorded on a Bruker D4 Endeavor diffractometer using CuKα radiation with a wavelength of 1.54056 Å. 2 θ angles from 5° to 60° were measured with a step size of 0.077° and a time per step of 1 s. The catalysts were ground and pressed in sample holders for measurements. The Topas software was used to calculate the crystallinities of the zeolite samples from the XRD patterns.
Elemental analysis
The metal content of the as-synthesized materials were determined by elemental analysis conducted with ICP-OES (Spectro Ciros CCD ICP optical emission spectrometer with axial plasma viewing). For the ICP measurements the catalysts were dissolved in a 1.5 mL solution of HF/HNO3/H2O (1:1:1) acid mixture.
Thermogravimetric analysis (TGA)
TGA measurements were performed on Mettler TGA/DSC-1 apparatus by using the following conditions: alumina crucibles (70 μL), dry air as a purge gas, and nitrogen as a protective gas with flows of 40 mL min−1 each. In a typical experiment, the temperature was increased from 40 to 700 °C at a rate of 10 °C min−1.
Argon porosimetry
Argon sorption measurements were performed at −186 °C on a Micromeritics ASAP-2020 apparatus in static measurement mode. In a typical experiment, a zeolite sample (≈100 mg) was degassed at 350 °C for 8 h prior to the sorption measurement. The BET equation was used to calculate the specific surface area from the adsorption data obtained in the p/p0 range of 0.05–0.25. The volume of mesopores was calculated using the Barrett–Joyner–Halenda (BJH) method on the adsorption branch of the isotherm.
Infrared spectroscopy of H/D exchange with perdeuterated benzene
To study the intrinsic acidity of different faujasite zeolites, we employed a methodology recently developed in our group based on the selective H/D exchange of hydroxyl groups in the zeolite upon the reaction with perdeuterated benzene.30–33 The progress of the H/D exchange was monitored in situ by IR spectroscopy. FTIR spectra were recorded with a Bruker Vertex V70v FTIR spectrometer in transmission mode. In a typical experiment, a zeolite sample was pressed into a self-supporting wafer with a density of 5.0–6.0 mg cm−2. The wafer was placed in a controlled-environment transmission cell equipped with CaF2 windows. Prior to recording the spectra, the zeolite was dehydrated in an oxygen flow under heating from ambient temperature to 550 °C at a heating rate of 5 °C min−1. The sample was then evacuated at 550 °C for 0.5 h and cooled to RT in vacuum. During this pretreatment, the cell body and the evacuated gas-supply section of the setup were kept at 80 °C to remove any remaining physisorbed water. The final pressure of the cell was lower than 2×10−6 mbar. It has previously been reported that residual water may negatively affect the results of the H/D exchange experiments.
Perdeuterobenzene (C6D6, Aldrich, purity 99.96 %) was dosed into the cell from a glass ampoule with a computer controlled pneumatic valve. The total volume of C6D6 administered to the cell was 0.33 mmol. The sample was exposed to C6D6 for 10 s followed by evacuation for 1 h. Then a next spectrum of the partially exchanged sample was recorded. This sequence was automatically repeated to collect spectra for partially exchanged samples with exposure times of 30 s, 5, 10, 20, and 30 min at 30 °C; 30 and 60 min at 50 °C, 30 min at 100 °C. For each spectrum, 125 scans were accumulated at a resolution of 2 cm−1. Difference spectra were obtained by subtracting the initial spectrum of the dehydrated sample from the spectra after exposure to C6D6.
IR spectroscopy of adsorbed CO
The dehydrated catalyst wafer, placed in a controlled-atmosphere transmission cell equipped with CaF2 windows, was cooled by flowing liquid nitrogen through a capillary spiraled around the catalyst wafer. After the temperature of liquid nitrogen was reached, an initial spectrum was recorded. Carbon monoxide (Praxair, 99.999 %) was dosed through a sample loop connected to a six-way valve (50 μL). In this manner, accurate doses of 0.04 μmol CO were administered to the cell. Dosing was conducted by a computer-controlled sequence, in which a spectrum was recorded 15 s after each dose. Each spectrum was recorded by accumulating 64 scans at a resolution of 2 cm−1. Difference spectra were obtained by subtracting the initial spectrum of the dehydrated catalyst from the spectra obtained at increasing CO coverage.
NMR spectroscopy
Magic angle spinning (MAS) 27Al single pulse NMR spectra were recorded on a Bruker DMX500 NMR spectrometer operating at a magnetic field of 11.7 T. The 27Al NMR frequency was 130 MHz. The 27Al chemical shift was referred to a saturated Al(NO3)3 solution. In a typical experiment, well-hydrated sample (10 mg) was packed in a 2.5 mm zirconia rotor. The sample rotation speed was 20 kHz. Single-pulse excitation was used with a 20° pulse of 1 μs and a relaxation delay of 1 s, which proved alright for quantitative spectra as judged from a few test spectra with longer pulse duration (2 μs) or relaxation delay (2 s). MQMAS spectra were recorded by use of the three-pulse sequence p1–t1–p2–τ–p3–t2 for triple-quantum generation and zero-quantum filtering (strong pulses p1=3.4 μs and p2=1.4 μs at ν1=100 kHz; soft pulse p3=11 μs at ν1=8 kHz; filter time τ=20 μs; interscan delay 0.2 s). Spectra were analyzed by use of the program DM2008.36
Catalytic activity measurements
The acid activity of the zeolites was determined by measuring the rate of monomolecular cracking of propane. Catalytic activity measurements were performed in an atmospheric-pressure single-pass quartz microflow reactor at 590 °C. The feed mixture was delivered by thermal mass flow controllers and consisted of C3H8 (10 vol %) in He (Linde gas) at a total flow rate of 100 mL min−1. The WHSV space velocity was kept at 11.7 h−1. The product composition was analyzed by an online three-column gas chromatograph (Compact GC Interscience) equipped with a PLOT Al2O3/KCl column with a flame ionization detector and Molsieve–5 Å and RTX-1 columns both employing thermal conductivity detectors. The conversion was kept below 2 % to ensure differential conditions. The reaction rate (r) was calculated according to ,
in which X is conversion of propane, F is flow rate in mol s−1 and mcat is the mass of the catalyst in g. Turnover frequencies were computed from this rate and the BAS density determined by H/D exchange.
Results and Discussion
Zeolite composition and H/D exchange activity
The composition of the zeolites prepared by treatment of the parent NaY zeolite with AHFS is shown in Table 1. The use of increasing amounts of AHFS during this treatment led to increasing substitution of Al by Si ions. However, the reaction did not proceed stoichiometrically, and the degree of dealumination was between 61 and 69 % relative to the maximum theoretical value. The expected Si/Altheor ratios of AHFS-treated Y zeolite with dealumination degrees of 30, 60, and 90 % were 4, 8 and 34, respectively. According to elemental analysis, the corresponding synthesized AHFSY-30, AHFSY-60, and AHFSY-90 zeolites had a Si/Al ratio of 3.2, 4.2, and 6.7, respectively. The incomplete dealumination is likely attributable to diffusion limitations of the AHFS reagent into the zeolite crystallites, which would imply that gradients in the Al framework concentration may exist in the treated samples.
Table 1. Si/Al ratios (SAR), unit cell dimensions (a0), AlF density [c(Al)], and concentration of BAS [c(BAS)]of different faujasite catalysts derived from elemental analysis (ICP), XRD, FTIR, and NMR results.
No.
Sample
SARtotal
c(Al)ICP
a0
AlF[a]
c(AlF)XRD [b]
c(BAS)FTIR [c]
c(AlF)NMR [d]
[mmol g−1]
[Å]
[u.c.]
[mmol g−1]
[mmol g−1]
[mmol g−1]
1
HY
4.2
6.18
24.784
58.7
5.96
5.60
5.0
2
AHFSY-30
6.4
4.57
24.660
45.2
4.56
4.69
4.6
3
AHFSY-60
8.3
3.66
24.536
31.9
3.25
3.34
3.2
4
AHFSY-90
13.4
2.56
24.469
24.8
2.52
2.56
2.4
5
AlEF–AHFSY–IWI–0.1 M[e]
4.5
6.03
24.523
30.5
3.07
2.88
2.2
6
AlEF–AHFSY–IWI–0.5 M
4.2
6.27
24.525
30.7
3.09
3.28
2.9
7
AlEF–AHFSY–IE(1T)–0.1 M
4.5
6.02
24.528
31.1
3.12
2.58
2.6
8
AlEF–AHFSY–IE(5T)–0.1 M
4.0
6.37
24.520
30.2
3.03
2.78
2.4
9
AlEF–AHFSY–IE(1T)–0.5 M
4.4
6.04
24.523
30.7
3.08
2.51
2.3
10
AlEF–AHFSY–IE(5T)–0.5 M
3.6
6.96
24.527
31.0
3.10
0.96
2.8
11
USY-8
8
4.18
24.518
30.0
3.00
1.29
1.4
12
USY-33
33
1.21
24.286
5.14
0.51
0.26
0.4
13
USY-85
85
0.50
24.248
1.07
0.11
0.13
0.2
[a] AlF/u.c.=107.1(a0-24.238).16 [b] calculated from the value of AlF/u.c. under the assumption of a perfect zeolite framework. [c]  calculated from the results of H/D exchange experiment. [d] calculated from the AlF peak/area ratio in the respective zeolite and AHFSY-30 1 D NMR spectra, see Figure 6 (weight- and scan number corrected). [e] AlEF-modified materials are designated AlEF–AHFSY–M–x, where M stands for the preparation method (IWI or IE) and x indicates the concentration of Al(NO3)3 in the solution used for IE or IWI.
The concentration of AlF can be determined by the faujasite lattice constants (a0) derived from XRD data. Because the AlO bonds are longer than SiO bonds, the unit cells of alumina-rich faujasites are larger than those of lower-silica materials (Table 1). Sohn et al.14 reported an empirical correlation between the number of AlF per zeolite unit cell and its lattice constant. The usefulness of this approach has recently been confirmed by Iglesia et al.29 The concentrations of AlF in HY and AHFSY zeolites estimated with this correlation [c(AlF)XRD] are in good agreement with the total aluminum concentrations determined by the elemental analysis [c(Al)ICP].
In industrial practice, faujasites are stabilized by removing part of the framework aluminum by steam calcination. Unlike dealumination with AHFS, steaming of faujasites will lead to considerable structural and textural changes of the zeolite. The removal of framework Al will lead to silanol-rich defect sites and a variety of AlEF species. Such treatment also leads to the development of additional porosity that may have a beneficial effect on catalytic reactivity.37 To compare the results obtained for the well-defined catalysts models, three commercial ultrastabilized Y zeolites, namely USY-8, USY-33 and USY-85 were also investigated (zeolites 11–13, Table 1). The framework Al atoms constituted only 25–70 % of the total amount of Al in these commercial zeolites. The fraction of non-framework Al increased with increasing Si/Al ratio. The concentration of AlF in USY-8 (3.0 mmol g−1) was very similar to that in the selectively dealuminated AHFSY-60 zeolite (3.2 mmol g−1). This similarity prompted us to focus on the comparison of the acidic properties of these two materials.
Acidic hydroxyl groups of well-dehydrated zeolites can be made to undergo selective H/D exchange if exposed to perdeuterated benzene at not too high temperature.32, 33, 38 The reaction rate depends on the intrinsic acidity of the BAS. The isotopic exchange reaction can be followed by in situ IR spectroscopy.32, 33 Prior to reaction with C6D6, the OH stretching vibrations of HY, AHFSY-30, AHFSY-60, and AHFSY-90 were very similar (Figure 1). The spectra contain bands at 3740, 3631–3640 cm−1 and 3550 cm−1, corresponding to silanol groups and BAS located in the faujasite supercages and sodalite cages, respectively. The position of the high frequency (HF) band around 3631–3640 cm−1 depends on the AlF concentration: higher frequency corresponds to higher acidity for the more siliceous zeolites.
Figure 1
Open in figure viewer
PowerPoint
FTIR spectra of dehydrated zeolites a) HY and b) AHFSY-90 before (activated) and after reaction with C6D6 with increasing exposure times at 30 °C followed by the gradual increase of the reaction temperature to 100 °C. Left spectra: OH stretching vibrations; right spectra: OD stretching vibrations. The arrows indicate the evolution of the bands.
In the case of the parent HY zeolite, the H/D exchange reaction proceeded very slowly (Figure 1 a) in agreement with data obtained earlier.32 The isotopic exchange reaction is evident from the decrease of the band intensities for ν(OH) of BAS and the appearance of the related ν(OD) bands at 2680 and 2620 cm−1. The band of the silanol groups is only slightly affected. Exposure to C6D6 at room temperature leads to minor changes in the IR spectrum. Increase of the reaction temperature leads to more substantial exchange as evidenced by the appearance of strong new bands in the region of OD stretching vibrations. Nevertheless, even at a reaction temperature of 100 °C, not all acidic hydroxyl groups could be exchanged. Because of the incomplete exchange, the total number of BAS [c(BAS)FTIR] in HY is somewhat underestimated (Table 1). The deviation of c(BAS)FTIR from the concentration of AlF determined by XRD is however less than 5 %.
As it is shown in Figure 1 b, dealumination of zeolite HY resulted in much faster H/D exchange. The rate of H/D exchange increased with the Si/Al ratio (Table 2, see the Supporting Information, Figure S2). Whereas for AHFSY-30 (no. 2) the major part of acidic protons could only be exchanged upon reaction with C6D6 at elevated temperatures, nearly all these OH groups in AHFSY-60 (zeolite 3) and AHFSY-90 (zeolite 4) could already be exchanged at room temperature (Figure S2). For all three zeolites treated with AHFS, an almost complete exchange was obtained after reaction with C6D6 at 100 °C. The concentration of BAS estimated from these H/D exchange experiments [c(BAS)FTIR] was in very good agreement with the concentration of AlF [c(AlF)] atoms for zeolites 2–4 (Table 1).
Table 2. Initial H/D exchange rates (kH/D) at 303 K for different faujasite catalysts.
No.
Sample
kH/D [h−1]
1
HY
0.1
2
AHFSY-30
0.2
3
AHFSY-60
1.1
4
AHFSY-90
1.8
5
AlEF–AHFSY–IWI–0.1 M
0.4
6
AlEF–AHFSY–IWI–0.5 M
1.1
7
AlEF–AHFSY–IE(1T)–0.1 M
6.5
8
AlEF–AHFSY–IE(5T)–0.1 M
5.4
9
AlEF–AHFSY–IE(1T)–0.5 M
6.5
10
AlEF–AHFSY–IE(5T)–0.5 M
4.3
11
USY-8
4.7
The FTIR spectrum of dehydrated USY-8 zeolite was quite different in the region of OH stretching vibrations (Figure 2). In addition to the bands at 3740, 3626, and 3552 cm−1, which were discussed above, the spectrum contained two additional bands at 3696 and 3668 cm−1 attributed to the extraframework AlOx phase, and shoulders at 3605 and 3527 cm−1 were observed for the high-frequency and low-frequency bands of BAS in super- and sodalite cages. The bands at 3605 and 3527 cm−1 are usually assigned to BAS polarized by Lewis acidic AlEF species.32 Already at room temperature, almost all OH stretching bands related to BAS disappeared upon reaction with C6D6. This is indicative of the high acidity of these zeolites. Different from the AHFS treated zeolites, the total acidity [c(BAS)FTIR] of USY-8 was substantially lower than its concentration of AlF [c(AlF), Table 1]. This finding implies that in USY-8 part of AlEF was present as cationic species compensating for the negative zeolite charge.
Figure 2
Open in figure viewer
PowerPoint
FTIR spectra of dehydrated USY-8 before and after reaction with C6D6 with increasing exposure times at 30 °C followed by the gradual increase of the reaction temperature to 100 °C. Left spectrum: OH stretching vibrations; right spectrum: OD stretching vibrations.
The concentration of AlF in USY-8 was very similar to that in the selectively dealuminated AHFSY-60 zeolite. To investigate the influence of AlEF on the acidity of faujasites, a series of model zeolites (AlEF–AHFSY) was prepared by introducing AlEF onto AHFSY-60 by IE or IWI of an aqueous Al(NO3)3 solution at two concentrations. The total Al concentration in these modified AlEF–AHFSY did not depend strongly on the method of Al introduction and the concentration of the Al(NO3)3 solution (Table 1). For zeolites 5–9, c(Al)ICP was (6.2±0.2) mmol g−1. Only for zeolite 10 the amount of Al was higher. In all cases, the introduction of AlEF did not result in significant changes in the lattice parameters of the zeolites, which points to very minor changes in the concentration of AlF. This result is consistent with the small variations in the crystallinity of these IE and IWI zeolites (see the Supporting Information, Table S1). Only for the sample prepared by IE in a concentrated solution of aluminum nitrate, a substantial decrease of c(Al)F was observed. This result points to partial dealumination of the lattice. Nevertheless, the AlF concentration was back to its original value upon repeated IE, which suggests reversibility of the mild dealumination.
The partial decomposition of the zeolite framework upon introduction of AlEF was also evident from the Ar physisorption data (see the Supporting Information, Table S2). The BET surface areas and pore volumes of samples 5 and 7 were very close to those of the parent AHFSY-60 zeolite (3). Only the mesoporous surface area was affected by the IWI treatment in the case of zeolite 5, which suggests the formation of larger aluminum oxide particles at the external surface of the zeolite. The introduction of AlEF by IE affected both micro- and mesoporosity of zeolite 7. The former effect could be attributed to the presence of AlEF species in the zeolite micropore, whereas the presence of mesopores in this sample was likely a result of the partial dealumination of the framework. If the catalysts were prepared by multiple IE procedures (zeolite 8) or by using more concentrated Al(NO3)3 solutions (zeolites 5, 9, and 10), the overall porosity strongly decreased, evidencing more significant damage to the zeolite lattice.
The introduction of AlEF into AHFSY-60 by IWI inhibited the H/D exchange reactivity, suggesting a decrease of the intrinsic acidity of the zeolitic BAS. The development of the IR bands attributed to the OD bridging groups upon C6D6 reaction of AlEF–AHFSY–IWI–0.1 M and AlEF–AHFSY–IWI–0.5 M (Figure 3 a and b, respectively) was notably slower than for the parent zeolite (see the Supporting Information). The inhibition of the H/D exchange was more pronounced in the former sample. The results were very different if the catalysts were prepared by IE (representative spectra are shown in Figure 4). All four zeolites showed a much higher reactivity towards H/D exchange (Supporting Information, Figure S3). The reactivity was even higher than that of the most dealuminated AHFSY-90 zeolite. The development of the OD bands was somewhat slower for AlEF–AHFSY–IE(5T)–0.5 M than for the other three zeolites exchanged with aluminum nitrate. Among the model zeolites, the IE samples generally exhibited the highest level of exchange of BAS with AlEF species. The total amount of BAS reacted with C6D6 was lower than the number of the AlF atoms. Despite this, there appears to be no clear correlation between the number of BAS substituted with extraframework cationic species and the severity of the IE procedure.
Figure 3
Open in figure viewer
PowerPoint
FTIR spectra of dehydrated zeolites prepared by the incipient wetness impregnation of the parent AHFSY-60 before and after reaction with C6D6 with increasing exposure times at 30 °C followed by the gradual increase of the reaction temperature to 100 °C. a) AlEF–AHFSY–IWI–0.1 M and b) AlEF–AHFSY–IWI–0.5 M. Left spectra: OH stretching vibrations; right spectra: OD stretching vibrations.
Figure 4
Open in figure viewer
PowerPoint
FTIR spectra of a) AlEF–AHFSY–IE(1T)–0.1 M and b) AlEF–AHFSY–IE(5T)–0.1 M before and after reaction with C6D6 with increasing exposure times at 30 °C followed by the gradual increase of the reaction temperature to 100 °C. Left spectra: OH stretching vibrations; right spectra: D stretching vibrations.
The differences in the intrinsic acidity of the zeolitic protons can be estimated by making first-order plots of their disappearance rate (Figure 5). The first-order H/D exchange rate constants (kH/D) at 303 K are listed in Table 2. Similar to our previous study,32 we monitored the changes in the intensity of the high-frequency ν(OD) band, which is related to the content of BAS in the faujasite supercages. This approach was justified by the fact that BAS were directly involved in the H/D exchange reaction. In line with the discussion above, the exchange rate gradually increased with decreasing AlF concentration. Whereas the difference in reactivity of the parent HY and AHFSY-30 was relatively small, the reaction rate was much higher for AHFSY-60 and AHFSY-90 (Figure 5 a). For the latter, the exchange rate was an order of magnitude higher than for the parent HY (Table 2). The difference between AHFSY-60 and AHFSY-90 was moderate, which is in line with previous proposals on the influence of paired (next-nearest-neighbor) AlF sites on the intrinsic acidity.4, 14, 15, 39, 40 The effect of ALEF on the intrinsic acidity of model zeolites depended on the preparation method. The introduction of AlEF in AHFSY-60 by means of IWI (AlEF–AHFSY–IWI–0.1 M and AlEF–AHFSY–IWI–0.5 M) led to a substantial decrease in the H/D exchange rate compared to that of the parent zeolite (Table 2). On the contrary, the intrinsic acidity of the zeolites prepared by IE (AlEF–AHFSY–IE(xT)–y M) appeared to be much higher as evident from the strongly increased exchange rate. For all IE samples two distinct regimes of H/D exchange could be distinguished. Initially, the H/D exchange rate was approximately as fast as for USY-8. After prolonged exchange, however, the reaction slowed down and the rate was similar to what was observed for the parent AHFSY-60 zeolite. This result points to heterogeneity in the strength of the BAS. Clearly, only a portion of the original BAS in AHFSY-60 was enhanced by the presence of cationic AlEF species. This trend was similar for USY-8 zeolite with the difference that the rate in the second regime remained higher than observed for the model IE samples.
Figure 5
Open in figure viewer
PowerPoint
First-order plot of the rate of appearance of the band at ≈2680 cm−1 upon reaction of a) HY 1, AHFSY-30 2, AHFSY-60 3, or AHFSY-90 4, and b) AlEF–AHFSY–IWI–0.1 M 5, AlEF–AHFSY–IWI–0.1 m 6, AlEF–AHFSY–IE(1T)–0.1 m 7, AlEF–AHFSY–IE(5T)–0.1 M 8, AlEF–AHFSY–IE(1T)–0.5 M 9, or AlEF–AHFSY–IE(5T)–0.5 M 10 with C6D6. In (a) and (b), the plots for USY-8 (11) and AHFSY-60 (3) are also shown. c(HF)OD=concentration of the respective OD groups at a particular stage of the H/D exchange at 30 °C; N(HF)OD=total density of acid sites; t=exposure time to C6D6.
27Al MAS NMR characterization
To obtain more insight into the nature of Al centers, we employed 27Al MAS NMR spectroscopy to all zeolites. In Figure 6, 1D single-pulse-excitation and 2D multiple-quantum magic-angle-spinning (MQMAS) 27Al NMR spectra are shown. All 1D spectra are dominated by the signal of Al with tetrahedral oxygen coordination at ≈60 ppm, which is generally associated with AlF. The 1 D 27Al NMR spectra of zeolites 5–13 contain additional weak signals at ≈0 ppm of octahedral Al (AlEF). The AlF peak areas were normalized to the Al content of AHFSY-30 (4.6 mmol g−1). For this sample, the methodologies based on ICP, XRD, FTIR, and NMR techniques gave the same number of AlF centers. The AlF content correlated well with the BAS density derived from H/D exchange monitored by IR and the AlF content determined by lattice spacing changes. Thus, we assume that the 27Al NMR spectra are quantitative in the sense that all AlF is NMR visible.
Figure 6
Open in figure viewer
PowerPoint
1D single-pulse-excitation and 2D MQMAS 27Al MAS NMR spectra of twelve faujasite zeolites. Projections on the vertical and horizontal frequency axes, P1 and P2, are indicated above and right of each spectrum.
In contrast, the AlEF signals were smaller than expected. More precisely, the ratios between the peak areas of octahedral and tetrahedral Al in the modified zeolites were much lower than expected from the differences between the total Al content determined from ICP and the AlF density (see Table 1). Consequently, we infer that AlEF in zeolites prepared by IWI, IE, or steaming is largely NMR invisible under our measuring conditions (27Al NMR frequency: 130 MHz; 20 kHz MAS rate). As is well established, second-order quadrupolar interactions of Al nuclei with local electric field gradients can broaden the 27Al MAS NMR signal of Al with lower or distorted coordination symmetries beyond detection.41
Close inspection of the AlF signals of the zeolites revealed that those of modified zeolites are asymmetrically broadened compared to the symmetric lineshapes of the Al signals of the unmodified AHFSY and HY zeolites. Interestingly, the zeolites with the strongest asymmetric broadening (zeolites 5 and 10–13) also have the highest activity towards propane conversion (see below). To investigate the nature of this line broadening, 2D MQMAS 27Al NMR spectra were recorded for zeolites 2–13 (Figure 6). Such MQMAS experiments enabled us to distinguish between two types of line broadening. On the one hand, line broadening caused by quadrupolar coupling to local electric field gradients (resulting from nearby cationic species or coordination–symmetry distortions) appeared as “horizontally” elongated lineshapes in the 2D spectrum. This is illustrated by the AlEF lineshapes in the MQMAS spectra of IWI-prepared zeolites 5 and 6. Chemical heterogeneity, on the other hand, was reflected by resonance lineshapes that are elongated in a direction parallel to the 2D spectrum diagonal. All of the zeolites prepared by IWI and IE, except the most mildly IE treated zeolite 7, showed diagonally elongated tetrahedral lineshapes. Notably, also the MQMAS features of the octahedral signals of the IE prepared zeolites 8–10 differed from those of the IWI prepared zeolites 5 and 6. Thus, the MQMAS spectra yielded a characteristic fingerprint of the type of preparation used.
