Repository: TJU-ECAT-AI/AutomaticReviewGenerationData

# 自动综述生成数据 | Automatic Review Generation Data

本仓库包含了一个用于在催化领域自动生成文献综述的系统实现与评估，特别是通过丙烷脱氢催化的案例研究进行展示。

This repository contains the implementation and evaluation of an automated system for generating literature reviews in the field of catalysis, specifically demonstrated through a case study on propane dehydrogenation catalysis.

#### md文件是LLM深入对话的示例： | The md file is an example of LLM deep dialogue:
- Demonstrating Scientific Depth in AI-Generated Reviews A Case Study of Catalysis Literature Analysis.md

File: QualityEvaluation/Raw/Qwen2-7b-instruct/10.1021_acscatal.1c00331_Review_2/Prompt/Prompt10.3390_catal5010145.txt.PART0.CHUNK1 (part 1 of 2)
I'm going to give you a scientific literature. Then I'm going to ask you some questions about it. I'd like you to first write down exact quotes of parts of the document word by word that would help answer the question, and then I'd like you to answer the question using facts from the quoted content. Do not omit any relevant information from the text, and avoid introducing any falsehoods or assumptions that aren't directly supported by the literature. Here is the literature, in <literature></literature> XML tags:

<literature>


In addition to hydrocarbon structure and reaction conditions, extent and rate of coke formation are also a function of the acidity and pore structure of the catalyst. Generally, the rate and extent of coke formation increase with increasing acid strength and concentration. Coke yield decreases with decreasing pore size (for a fixed acid strength and concentration); this is especially true in zeolites where shape selectivity plays an important role in coke formation. For example, coke yield in fluid catalytic cracking is only 0.4% for ZSM-5 (pore diameters of 0.54 × 0.56 nm) compared to 2.2% for Y-faujasite (aperture diameter of 0.72 nm) [82]. However, in pores of molecular diameter, a relatively small quantity of coke can cause substantial loss of activity. It should be emphasized that coke yield can vary considerably into the interior pores of a catalyst particle or along a catalyst bed, depending upon the extent to which the main and deactivation reactions are affected by film mass transport and pore diffusional resistance.
The mechanisms by which coke deactivates oxide and sulfide catalysts are, as in the case of supported metals, both chemical and physical. However, some aspects of the chemistry are quite different. The principal chemical loss of activity in oxides and sulfides is due to the strong adsorption of coke molecules on acidic sites. However, as discussed earlier, strong acid sites also play an important role in the formation of coke precursors, which subsequently undergo condensation reactions to produce large polynuclear aromatic molecules that physically coat catalytic surfaces.
Physical loss of activity also occurs as coke accumulates, ultimately partially or completely blocking catalyst pores as in supported metal catalysts. For example, in isomerization of cis-butene on SiO2/Al2O3 [85] catalyst deactivation occurs by rapid, selective poisoning of strong acid sites; coke evolved early in the reaction is soluble in dichloromethane and pyridine and is slightly aromatic.
Apparently, the blocking of active sites does not significantly affect porosity or catalyst surface area,as SiO2/Al2O3 contains relatively large mesopores.
In the case of supported bifunctional metal/metal oxide catalysts, different kinds of coke are formed on the metal and the acidic oxide support, e.g., soft coke (high H/C ratio) on Pt or PtRe metals and hard coke (low H/C ratio) on the alumina support in catalytic reforming [86]. In this case, coke precursors may be formed on the metal via hydrogenolysis, following which they migrate to the support and undergo polymerization and cyclization reactions, after which the larger molecules are dehydrogenated on the metal and finally accumulate on the support, causing loss of isomerization activity. Mild sulfiding of these catalysts (especially PtRe/alumina) substantially reduces the rate of hydrogenolysis and the overall formation of coke on both metal and support; it especially reduces the hard coke, which is mainly responsible for deactivation.
Several recent studies [82,8797] have focused on coke formation during hydrocarbon reactions in zeolites including (1) the detailed chemistry of coke precursors and coke molecules formed in zeolite pores and pore intersections (or supercages) and (2) the relative importance of adsorption on acid sites versus pore blockage. The principal conclusions from these studies can be summarized as follows:(1) the formation of coke and the manner in which it deactivates a zeolite catalyst are shape-selective processes, (2) deactivation is mainly due to the formation and retention of heavy aromatic clusters in pores and pore intersections, and (3) while both acid-site poisoning and pore blockage participate in the deactivation, the former dominates at low coking rates, low coke coverages (e.g., in Y-zeolite below 2 wt%), and high temperatures, while the latter process dominates at high reaction rates, high Catalysts 2015, 5
169
coke coverages, and low temperatures. Thus, pore size and pore structure are probably more important than acid strength and density under typical commercial process conditions. Indeed, deactivation is typically more rapid in zeolites having small pores or apertures and/or a monodimensional structure [95]. Figure 16 illustrates four possible modes of deactivation of HZSM-5 by carbonaceous deposits with increasing severity of coking [95].
Figure 16. Schematic of the four possible modes of deactivation by carbonaceous deposits in HZSM-5: (1) reversible adsorption on acid sites, (2) irreversible adsorption on sites with partial blocking of pore intersections, (3) partial steric blocking of pores, and (4) extensive steric blocking of pores by exterior deposits. Adapted from [95].
These conclusions (in the previous paragraph) are borne out, for example, in the study by Cerqueira and co-workers [97] of USHY zeolite deactivation during methylcyclohexane transformation at 450 C,showing the following:(1) Coke is probably mainly formed by rapid transformation of toluenic C7 carbenium ions with lesser contributions from reactions of cyclopentadiene, C3C6 olefins, and aromatics.
(2) Soluble coke consists of polynuclear aromatic clusters containing three to seven five- and six-membered rings having a typical compositions of C30H40 to C40H44 and having dimensions of 0.9 × 1.1 nm to 1.1 × 1.5 nm, i.e., sizes that would cause them to be trapped in the supercages of Y-zeolite.
(3) At short contact times, coking is relatively slow and deactivation is mainly due to acid-site poisoning, while at long contact times, coking is much faster because of the high concentrations of coke precursors; under these latter conditions coke is preferentially deposited at the outer pore openings of zeolite crystallites and deactivation is dominated by pore-mouth blockage.
That coke formed at large contact times not only blocks pores and/or pore intersections inside the zeolite, but also migrates to the outside of zeolite crystallites, where it blocks pore entrances, has been observed in several studies [91,93,94,97]. However, the amount, structure, and location of coke in ZSM-5 depends strongly on the coke precursor, e.g., coke formed from mesitylene is deposited on the external zeolite surface, whereas coking with isobutene leads to largely paraffinic deposits inside
Mode Mode Mode Mode
Catalysts 2015, 5
170
pores; coke from toluene, on the other hand, is polyaromatic and is deposited both on external and internal zeolite surfaces [91].
2.3. Thermal Degradation and Sintering
2.3.1. Background
Thermally induced deactivation of catalysts results from (1) loss of catalytic surface area due to crystallite growth of the catalytic phase, (2) loss of support area due to support collapse and of catalytic surface area due to pore collapse on crystallites of the active phase, and/or (3) chemical transformations of catalytic phases to noncatalytic phases. The first two processes are typically referred to as sintering. The third is discussed in the next section under solidsolid reactions. Sintering processes generally take place at high reaction temperatures (e.g., > 500 C) and are generally accelerated by the presence of water vapor.
Most of the previous sintering and redispersion work has focused on supported metals.
Experimental and theoretical studies of sintering and redispersion of supported metals published before 1997 have been reviewed fairly extensively [8,98107]. Three principal mechanisms of metal crystallite growth have been advanced: (1) crystallite migration, (2) atomic migration, and (3) (at very high temperatures) vapor transport. The processes of crystallite and atomic migration are illustrated in Figure 17. Crystallite migration involves the migration of entire crystallites over the support surface,followed by collision and coalescence. Atomic migration involves detachment of metal atoms or molecular metal clusters from crystallites, migration of these atoms over the support surface, and ultimately, capture by larger crystallites. Redispersion, the reverse of crystallite growth in the presence of O2 and/or Cl2, may involve (1) formation of volatile metal oxide or metal chloride complexes that attach to the support and are subsequently decomposed to small crystallites upon reduction and/or (2) formation of oxide particles or films that break into small crystallites during subsequent reduction.
Figure 17. Two conceptual models for crystallite growth due to sintering by (A) atomic migration or (B) crystallite migration. Reproduced from [8], Copyright 2006, Wiley-Interscience.
There is controversy in the literature regarding which mechanism of sintering (or redispersion) operates at a given set of conditions. Logically, atomic migration would be favored at lower temperatures than crystallite migration, since the higher diffusivities of atoms or small cluster would facilitate their migration, whereas the thermal energy necessary to induce motion of larger crystallites would only be available at higher temperatures. Moreover, migration of small crystallites might be favorable early in the sintering process but unfavorable as crystallites become larger. However, Catalysts 2015, 5
171
focusing on only one of the three sintering mechanisms (and two dispersion mechanisms) is a simplification that ignores the possibility that all mechanisms may occur simultaneously and may be coupled with each other through complex physicochemical processes, including the following:(1) dissociation and emission of metal atoms or metal-containing molecules from metal crystallites,(2) adsorption and trapping of metal atoms or metal-containing molecules on the support surface,(3) diffusion of metal atoms, metal-containing molecules and/or metal crystallites across support surfaces, (4) metal or metal oxide particle spreading, (5) support surface wetting by metal particles,(6) metal particle nucleation, (7) coalescence of, or bridging between, two metal particles, (8) capture of atoms or molecules by metal particles, (9) liquid formation, (10) metal volatilization through volatile compound formation, (11) splitting of crystallites in O2 atmosphere owing to formation of oxides of a different specific volume, and (12) metal atom vaporization. Depending upon reaction or redispersion conditions, a few or all of these processes may be important; thus, the complexity of sintering/redispersion processes is emphasized.
In general, thermal sintering processes are kinetically slow (at moderate reaction temperatures) and irreversible or difficult to reverse. Thus, sintering is more easily prevented than cured.
2.3.2. Factors Affecting Metal Particle Growth and Redispersion in Supported Metals
Temperature, atmosphere, metal type, metal dispersion, promoters/impurities, and support surface area,texture, and porosity are the principal parameters affecting rates of sintering and redispersion (see Table 8) [8,103107]. Sintering rates increase exponentially with temperature. Metals sinter relatively rapidly in oxygen and relatively slowly in hydrogen, although depending upon the support, metal redispersion can be facilitated by exposure at high temperature (e.g., 500550 C for Pt/Al2O3) to oxygen and chlorine,followed by reduction. Water vapor also increases the sintering rate of supported metals, likely through chemical-assisted sintering effects similar to those described in Section 2.4.3.
Table 8. Effects of Important Reaction and Catalyst Variables on Sintering Rates of Supported Metals Based on General Power-Law Expression (GPLE) Data a.
Variable Effect Temperature Sintering rates are exponentially dependent on T; Eact varies from 30 to 150 kJ/mol. Eact decreases with increasing metal loading; it increases in the following order with atmosphere: NO < O2 < H2 < N2 Atmosphere Sintering rates are much higher for noble metals in O2 than in H2 and higher for noble and base metals in H2 relative to N2. Sintering rate decreases for supported Pt in atmospheres in the following order: NO > O2 > H2 > N2 Metal Observed order of decreasing thermal stability in H2 is Ru > Ir Rh > Pt; thermal stability in O2 is a function of (1) volatility of metal oxide and (2) strength of metal oxidesupport interaction Support Metalsupport interactions are weak (bond strengths of 515 kJ/mol); with a few exceptions, thermal stability for a given metal decreases with support in the following order: Al2O3 > SiO2 > carbon Promoters Some additives decrease atom mobility, e.g., C, O, CaO, BaO, CeO2, GeO2; others increase atom mobility, e.g., Pb, Bi, Cl, F, or S. Oxides of Ba, Ca, or Sr are trapping agents that decrease sintering rate Pore size Sintering rates are lower for porous versus nonporous supports; they decrease as crystallite diameters approach those of the pores a Refs. [8,103107]. For the definition of a GPLE, see Equation 2 later in this section.
Catalysts 2015, 5
172
Normalized dispersion (percentage of metal exposed at any time divided by the initial percentage exposed) versus time data in Figure 18 show that at temperatures of 650 C or higher, rates of metal surface area loss (measured by hydrogen chemisorption) due to sintering of Ni/silica in hydrogen atmosphere are significant, causing 70% loss of the original metal surface area within 50 h at 750 C.
In reducing atmosphere, metal crystallite stability generally decreases with decreasing metal melting temperature, i.e., in the order Ru > Ir > Rh > Pt > Pd > Ni > Cu > Ag, although this order may be affected by relatively stronger metalsupport interactions, e.g., the observed order of decreasing stability of supported platinum in vacuum is Pt/Al2O3 > Pt/SiO2 > Pt/C. In oxidizing atmospheres,metal crystallite stability depends on the volatility of metal oxides and the strength of the metaloxide support interaction. For noble metals, metal stability in air decreases in the order Rh > Pt > Ir > Ru;formation of volatile RuO4 accounts for the relative instability of ruthenium.
Figure 18. Normalized nickel surface area (based on H2 adsorption) versus time data during sintering of 13.5% Ni/SiO2 in H2 at 650, 700, and 750 C. Reproduced from [108].
Copyright 1983, Elsevier.
The effect of temperature on sintering of metals and oxides can be understood physically in terms of the driving forces for dissociation and diffusion of surface atoms, which are both proportional to the fractional approach to the absolute melting point temperature (Tmp). Thus, as temperature increases, the mean lattice vibration of surface atoms increases; when the Httig temperature (0.3Tmp) is reached, less strongly bound surface atoms at defect sites (e.g., edges and corner sites) dissociate and diffuse readily over the surface, while at the Tamman temperature (0.5Tmp), atoms in the bulk become mobile.
Accordingly, sintering rates of a metal or metal oxide are significant above the Httig temperature and very high near the Tamman temperature; thus, the relative thermal stability of metals or metal oxides can be correlated in terms of the Httig or Tamman temperatures [109]. This can be illustrated from values of the melting and Tamman temperatures for noble and base metals and their compounds listed in Table 9. For example, sintering of copper catalysts for methanol synthesis is promoted by traces of chlorine in the feed, which react at about 225 C (500 K) with the active metal/metal oxide surface to produce a highly mobile copper chloride phase having a Tamman temperature of only 79174 C (352447 K) relative to 405527 C (678800 K) for copper metal or metal oxides [110].
Catalysts 2015, 5
173
Table 9. Values of Melting and Tamman Temperatures ( C) for Common Catalytic Metals and Their Compounds a.
Compound Tmp, K TTamman, K THttig, K Ag 1233 617 370 Au 1336 668 401 Co 1753 877 526 Cu 1356 678 407 CuO 1599 800 480 Cu2O 1508 754 452 CuCl2 893 447 268 Cu2Cl2 703 352 211 Fe 1808 904 542 Mo 2883 1442 865 MoO3 1068 534 320 MoS2 1458 729 437 Ni 1725 863 518 NiO 2228 1114 668 NiCl2 1281 641 384 Ni(CO)4 254 127 76 Rh 2258 1129 677 Rh2O3 1373 687 412 Ru 2723 1362 817 Pd 1828 914 548 PdO 1023 512 307 Pt 2028 1014 608 PtO 823 412 247 PtO2 723 362 217 PtCl2 854 427 256 PtCl4 643 322 193 Zn 693 347 208 ZnO 2248 1124 674 a Adapted from Ref. [109].Promoters or impurities affect sintering and redispersion by either increasing (e.g., chlorine and sulfur) or decreasing (e.g., oxygen, calcium, cesium) metal atom mobility on the support; in the latter case, this is due to their high resistance to dissociation and migration due to high melting points, as well as their hindering dissociation and surface diffusion of other atoms. Similarly, support surface defects or pores impede surface migration of metal particlesespecially micropores and mesopores with pore diameters about the same size as the metal crystallites.
Historically, sintering rate data were fitted to a simple power-law expression (SPLE) of the form 0 0 ( ) ( ) s n
D
d
D
D
k dt
D
(1) where ks is the sintering rate constant, D0 the initial dispersion, and n is the sintering order, which for typical catalyst systems may vary from 3 to 15; unfortunately, the SPLE is, in general, not valid for Catalysts 2015, 5
174
sintering processes because it assumes that surface area or dispersion ultimately reaches zero, given sufficient time, when in fact, for a given temperature and atmosphere, a nonzero or limiting dispersion is observed after long sintering times. Moreover, the use of the SPLE is further questionable because variations in sintering order are observed as a function of time and temperature for a given catalyst in a fixed atmosphere [105107]; thus, data obtained for different samples and different reaction conditions cannot be quantitatively compared. Nevertheless, it has been shown by Fuentes [111,112] and Bartholomew [104106] that the effects of temperature, atmosphere, metal, promoter, and support can be quantitatively determined by fitting sintering kinetic data to the general power-law expression (GPLE)
(2) which adds a term Deq/D0 to account for the observed asymptotic approach of the typical dispersion versus time curve to a limiting dispersion Deq at infinite time; m, the order of sintering, is found to be either 1 or 2. A recently compiled, comprehensive quantitative treatment of previous sintering rate data based on the GPLE with an order m of 2 [104106] quantitatively addresses the effects of catalyst properties and reaction conditions on sintering rate. Some of these data are summarized in Table 10 [108,113115]. These data show, for example, that the rate constant, and hence the rate of sintering, is less for Ni/Al2O3 than for Pt/Al2O3, an unexpected result in view of the lower heat of vaporization for Ni. This result is possibly explained by a greater metal support interaction for Ni with alumina.
Table 10. Comparison of Second-Order Sintering Rate Constants and Activation Energies for Pt, Ni, and Ag Catalysts a.
Catalyst Atm.
D0 b ks c
(400 C)
ks
(650 C)
ks
(700 C)
ks
(750 C)
Eact, d kJ/mol Ref.
0.6% Pt/γ-Al2O3
H2
0.85
0.007
0.310
0.530
1.32
79 [113] 5% Pt/γ-Al2O3
H2
0.10
0.420
0.76
0.84
0.97
13 [114] 15% Ni/γ-Al2O3
H2
0.16
0.004
0.083
0.13
0.27
66 [108]
0.6% Pt/γ-Al2O3
Air
0.85
0.024
0.29
0.41
0.75
52 [113] 5% Pt/γ-Al2O3 Air
0.10
0.014
1.46
2.79
8.51
97 [114]
1.8% Ag/η-Al2O3
Air
0.36
0.69
- - - - [115] a Refs. [105,106]; b Initial metal dispersion or percentage exposed; c Second-order sintering rate constant from general power-law expression (GPLE) with units of h1; d Sintering activation energy for GPLE,d(D/D0)/dt = ks[D/D0  Deq/D0]m, where m = 2.
Sintering studies of supported metals are generally of two types: (1) studies of commercially relevant supported metal catalysts and (2) studies of model metalsupport systems. The former type provides useful rate data that can be used to predict sintering rates, while the latter type provides insights into the mechanisms of metal particle migration and sintering, although the results cannot be quantitatively extrapolated to predict behavior of commercial catalysts. There is direct evidence from the previous studies of model-supported catalysts [104,107] for the occurrence of crystallite migration (mainly in well-dispersed systems early in the sintering process), atomic migration (mainly at longer Catalysts 2015, 5
175
sintering times), and spreading of metal crystallites (mainly in oxygen atmosphere). There is also evidence that under reaction conditions, the surface is dynamic, i.e., adsorbates and other adatoms rapidly restructure the surface and slowly bring about faceting; moreover, thermal treatments cause gradual changes in the distribution of coordination sites to minimize surface energy. There is a trend in increasing sophistication of spectroscopic tools used to study sintering and redispersion. In the next decade, we might expect additional insights into atomic and molecular processes during reaction at the atomic scale using STM, analytical high resolution transmission electron microscopy (HRTEM), and other such powerful surface science tools.
2.3.3. Sintering of Catalyst Carriers
Sintering of carriers (supports) has been reviewed by Baker and co-workers [103] and Trimm [116].
Single-phase oxide carriers sinter by one or more of the following processes: (1) surface diffusion,(2) solid-state diffusion, (3) evaporation/condensation of volatile atoms or molecules, (4) grain boundary diffusion, and (5) phase transformations. In oxidizing atmospheres, γ-alumina and silica are the most thermally stable carriers; in reducing atmospheres, carbons are the most thermally stable carriers. Additives and impurities affect the thermal properties of carriers by occupying defect sites or forming new phases. Alkali metals, for example, accelerate sintering; while calcium, barium, nickel,and lanthanum oxides form thermally stable spinel phases with alumina. Steam accelerates support sintering by forming mobile surface hydroxyl groups that are subsequently volatilized at higher temperatures. Chlorine also promotes sintering and grain growth in magnesia and titania during high temperature calcination. This is illustrated in Figure 19 [117]. By contrast, sulfuric acid treatment of hydrated alumina (gibbsite) followed by two-step calcination, results in a very stable transitional alumina with needle-like particle morphology [116]. Dispersed metals in supported metal catalysts can also accelerate support sintering; for example, dispersed nickel accelerates the loss of Al2O3 surface area in Ni/Al2O3 catalysts.
As an important example of support sintering through phase transformations, Al2O3 has a rich phase behavior as a function of temperature and preparation. A few among the many important phases that are stable or metastable, include boehmite, γ-alumina, and α-alumina [8,118,119]. Other phases are possible and the temperatures at which the phase transitions occur depend on crystal size and moisture content of the starting material, but as an example, as temperature is raised, boehmite, which is a hydrated or hydroxyl form of alumina, transforms to γ-alumina between 300 and 450 C, then to δ-alumina at 850C, θ-alumina at 1000C, and finally α-alumina at 1125 C. The corresponding crystal structures for these five phases are orthorhombic, cubic defective spinel, orthorhombic,deformed monoclinic spinel, and hexagonal close pack (hcp with ABAB stacking) [8,118,119]. The approximate surface areas of these respective phases, as measured by nitrogen physisorption using Brunauer, Emmett, Teller (BET) analysis, are approximately 400, 200, 120, 50, and 1 m2/g [8]. The dramatic drop in surface area during the transition from θ to α is associated with collapse of the microporous structure and formation of the dense hcp phase.
Catalysts 2015, 5
176
Figure 19. BET surface area of titania as a function of thermal treatment and chlorine content of fresh samples (before pretreatment). Samples were treated at the temperature indicated for 2 h. Reproduced from [117]. Copyright 1985, Elsevier.  = Blank TiO2;=TiO2 soaked in H2O; Δ = TiO2 soaked in HCl/H2O (2.06 wt% Cl);  = TiO2 soaked in HCl/H2O (2.40 wt% Cl); = TiO2 soaked in HCl/H2O (2.55 wt% Cl);  = TiO2 soaked in HCl/H2O (2.30 wt% Cl).
Catalysts 2015, 5
177
2.3.4. Effects of Sintering on Catalyst Activity
Baker and co-workers [103] have reviewed the effects of sintering on catalytic activity. Specific activity (based on catalytic surface area) can either increase or decrease with increasing metal crystallite size during sintering if the reaction is structure-sensitive, or it can be independent of changes in metal crystallite size if the reaction is structure-insensitive. Thus, for a structure-sensitive reaction, the impact of sintering may be either magnified or moderated; while for a structure insensitive-reaction, sintering has in principle no effect on specific activity (per unit surface area). In the latter case, the decrease in mass-based activity is proportional to the decrease in metal surface area. Ethane hydrogenolysis and ethane steam reforming are examples of structure-sensitive reactions, while CO hydrogenation on supported cobalt, nickel, iron, and ruthenium is largely structure-insensitive in catalysts of moderate loading and dispersion.
2.4. Gas/VaporSolid and Solid-State Reactions
In addition to poisoning, there are a number of chemical routes leading to catalyst deactivation:(1) reactions of the vapor phase with the catalyst surface to produce (a) inactive bulk and surface phases (rather than strongly adsorbed species), (b) volatile compounds that exit the catalyst and reactor in the vapor phase, or (c) sintering due to adsorbate interactions, that we call chemical-assisted sintering to distinguish it from thermal sintering previously discussed; (2) catalytic solid-support or catalytic solid-promoter reactions, and (3) solid-state transformations of the catalytic phases during reaction. Each of these routes is discussed in some detail below.
2.4.1. Gas/VaporSolid Reactions
2.4.1.1. Reactions of Gas/Vapor with Solid to Produce Inactive Phases
Dispersed metals, metal oxides, metal sulfides, and metal carbides are typical catalytic phases, the surfaces of which are similar in composition to the bulk phases. For a given reaction, one of these catalyst types is generally substantially more active than the others, e.g., only Fe and Ru metals are active for ammonia synthesis, while the oxides, sulfides, and carbides are inactive. If, therefore, one of these metal catalysts is oxidized, sulfided, or carbided, it will lose essentially all of its activity. While these chemical modifications are closely related to poisoning, the distinction here is that rather than losing activity owing to the presence of an adsorbed species, the loss of activity is due to the formation of a new phase altogether.
Examples of vapor-induced chemical transformations of catalysts to inactive phases are listed in Table 11 [8,120127]. These include the formation of RhAl2O4 in the three-way PtRh/Al2O3 catalyst during high temperature operation in an auto exhaust; oxidation of Fe by low levels of O2 during ammonia synthesis or by H2O during regeneration; dealumination (migration of Al from the zeolite framework) of Y-zeolite during high temperature catalytic cracking and regeneration in steam; reaction of SO3 with the alumina support to form aluminum sulfate leading to support breakdown and catalyst pore plugging in several processes, including CO oxidation in a gas turbine exhaust, conversion of CO and hydrocarbons in a diesel exhaust converter, and selective catalytic reduction (SCR) of NOx in utility boiler flue gases [8,122124,127]; oxidation of Fe5C2 to Fe3O4 and of Co metal supported on alumina or Catalysts 2015, 5
178
silica to Co surface aluminates or silicates during FischerTropsch synthesis at high conversions and hence high PH2O; and formation of NiAl2O4 during reaction and steam regeneration of Ni/Al2O3 in a slightly oxidizing atmosphere above about 500 C, especially if more reactive aluminas, e.g., γ, δ, or θ forms, are used as supports. Because reaction of SO3 with γ-Al2O3 to produce Al2(SO4)3 is a serious cause of deactivation of alumina-supported catalysts in several catalytic processes (e.g., diesel exhaust abatement and SCR), TiO2 or SiO2 carriers are used rather than Al2O3 or in the diesel or automotive exhaust the alumina catalyst is stabilized by addition of BaO, SrO, or ZrO2 [8,122127].
Table 11. Examples of Reactions of Gases/Vapors with Catalytic Solids to Produce Inactive Phases.
Catalytic process Gas/vapor composition Catalytic solid Deactivating chemical reaction Ref.
Auto emissions control N2, O2, HCs, CO,
NO, H2O, SO2
PtRh/Al2O3 2 Rh2O3 + γ-Al2O3RhAl2O4 +
0.5 O2
[120,121] Ammonia synthesis and regeneration
H2, N2
Fe/K/Al2O3 FeFeO at >50 ppm
O2
[8]
Traces O2, H2O
FeFeO at >0.16 ppm
H2O/H2
Catalytic cracking HCs, H2, H2O La-Y-zeolite H2O induced Al migration from zeolite framework causing zeolite destruction [8] CO oxidation, gas turbine exhaust N2, O2, 400 ppm CO, 100400 ppm
SO2
Pt/Al2O3
2 SO3 +
γ-Al2O3Al2(SO4)3 which blocks catalyst pores [8] Diesel HC/soot emissions control N2, O2, HCs (gas and liquid), CO, NO, H2O, soot,
SO2
Pt/Al2O3 and β-zeolite; oxides of CaCuFeVK on TiO2 Formation of Al2(SO4)3 or sulfates of Ca, Cu, Fe, or V, which block catalysts pores and lower activity for oxidation; Al2O3 stabilized by BaO [122124] FischerTropsch
CO, H2, H2O,
CO2, HCs Fe/K/Cu/SiO2 Fe5C2Fe3O4 due to oxidation at high XCO by product H2O, CO2 [125] FischerTropsch CO, H2, H2O, HCs Co/SiO2 Co + SiO2CoO·SiO2 and collapse of SiO2 by product H2O [126] Selective catalytic reduction (SCR),stationary N2, O2, NO, PM a,
H2O, SO2
V2O5/WO3/TiO2 Formation of Al2(SO4)3 if Al2O3 is used [127] Steam reforming and regeneration in H2O
CH4, H2O, CO,
H2, CO2
Ni/Al2O3 Ni + Al2O3NiAl2O4 [8] a Particulate matter.
Catalysts 2015, 5
179
2.4.1.2. Reactions of Gas/Vapor with Solid to Produce Volatile Compounds
Metal loss through direct vaporization is generally an insignificant route to catalyst deactivation. By contrast, metal loss through formation of volatile compounds, e.g., metal carbonyls, oxides, sulfides,and halides in CO, O2, H2S, and halogen-containing environments, can be significant over a wide range of conditions, including relatively mild conditions. Classes and examples of volatile compounds are listed in Table 12. Carbonyls are formed at relatively low temperatures but high pressures of CO;halides can be formed at relatively low temperatures and low concentration of the halogens. However,the conditions under which volatile oxides are formed vary considerably with the metal; for example, RuO3 can be formed at room temperature, while PtO2 is formed at measurable rates only at temperatures exceeding about 500 C.
Table 12. Types and Examples of Volatile Compounds Formed in Catalytic Reactions.
Gaseous environment Compound type Example of compound
CO, NO
Carbonyls and nitrosyl carbonyls Ni(CO)4, Fe(CO)5 (0300 C) a
O2
Oxides RuO3 (25 C), PbO (>850 C), PtO2 (>700 C)
H2S
Sulfides MoS2 (>550 C) Halogens Halides PdBr2, PtCl4, PtF6, CuCl2, Cu2Cl2 a Temperatures of vapor formation are listed in parentheses.
While the chemical properties of volatile metal carbonyls, oxides, and halides are well known, there is surprisingly little information available on their rates of formation during catalytic reactions. There have been no reviews on this subject and relatively few reported studies to define the effects of metal loss on catalytic activity [28,128141]. Most of the previous work has focused on volatilization of Ru in automotive converters [128131]; nickel carbonyl formation in nickel catalysts during methanation of CO [133,139] or during CO chemisorption at 25 C [28,135], and formation of Ru carbonyls during FischerTropsch synthesis [136,137]; volatilization of Pt during ammonia oxidation on PtRh gauze catalysts [140,141]; and volatilization of Cu from methanol synthesis and diesel soot oxidation catalysts,leading to sintering in the former and better catalystsoot contact but also metal loss in the latter case [109].
Results of selected studies are summarized in Table 13. Bartholomew [131] found evidence of significant (50%) Ru loss after testing of a PdRu catalyst in an actual reducing automobile exhaust for 100 h, which he attributed to formation of a volatile ruthenium oxide and which was considered responsible at least in part for a significant loss (20%) of NO reduction activity.
Catalysts 2015, 5
180
Table 13. Documented Examples of Reactions of Vapor with Solid to Produce Volatile Compounds.
Catalytic process Catalytic solid Vapor formed Comments on deactivation process Ref.
Automotive converter PdRu/Al2O3 RuO4 50% loss of Ru during 100-h test in reducing automotive exhaust [131] Methanation of
CO
Ni/Al2O3 Ni(CO)4 PCO > 20 kPa and T < 425 C due to Ni(CO)4 formation,diffusion and decomposition on the support as large crystallites [133] CO chemi-sorption Ni catalysts Ni(CO)4 PCO > 0.4 kPa and T > 0 C due to Ni(CO)4 formation;catalyzed by sulfur compounds [134] FischerTropsch synthesis (FTS) Ru/NaY zeolite, Ru/Al2O3, Ru/TiO2 Ru(CO)5, Ru3(CO)12 Loss of Ru during FTS
(H2/CO = 1, 200250 C, 1
atm) on Ru/NaY zeolite and Ru/Al2O3; up to 40% loss while flowing CO at 175275 C over Ru/Al2O3 for 24 h. Rate of Ru loss less on titania-supported Ru and for catalysts containing large metal crystallites (3 nm) relative to small metal crystallites (1.3 nm).
Surface carbon lowers loss [136,137] Ammonia oxidation PtRh gauze PtO2 Loss: 0.050.3 g Pt/ton HNO3; recovered with Pd gauze; loss of Pt leads to surface enrichment with inactive Rh [8,142] HCN synthesis PtRh gauze PtO2 Extensive restructuring and loss of mechanical strength [8,143] Methanol synthesis CuZnO CuCl2, Cu2Cl2 Mobile copper chloride phase leads to sintering at reaction temperature (225 C) [109] Diesel soot oxidation Oxides of K, Cu, Mo, and trace Cl CuCl2, Cu2Cl2 Mobile copper chloride improves catalystsoot contact; catalyst evaporation observed [109] Shen and co-workers [133] found that Ni/Al2O3 methanation catalysts deactivate rapidly during methanation at high partial pressures of CO (>20 kPa) and temperatures below 425 C because of Catalysts 2015, 5
181
Ni(CO)4 formation, diffusion, and decomposition on the support as large crystallites; under severe conditions (very high PCO and relatively low reaction temperatures) loss of nickel metal occurs. Thus,loss of nickel and crystallite growth could be serious problems at the entrance to methanation reactors where the temperature is low enough and PCO high enough for metal carbonyl formation. Agnelli and co-workers [139] investigated kinetics and modeling of sintering due to formation and migration of nickel carbonyl species. They found that the initially sharp crystallite size distribution evolved during several hours of sintering under low temperature (230 C) reaction conditions to a bimodal system consisting of small spherical crystallites and large faceted crystals favoring (111) planes. The sintering process was modeled in terms of an Ostwald-ripening mechanism coupled with mass transport of mobile subcarbonyl intermediates. Long-term simulations were found to predict reasonably well the ultimate state of the catalyst. On the basis of their work, they proposed two solutions for reducing loss of nickel: (1) increasing reaction temperature and decreasing CO partial pressure in order to lower the rate of carbonyl formation, and (2) changing catalyst composition, e.g., alloying nickel with copper or adding alkali to inhibit carbonyl species migration.
Of note, Kuo and Hwang have shown that the particle morphology itself affects the rate of Ostwald ripening due to different relative chemical potential energies of the surfaces [144]. Using silver nanoparticles, they found that atoms at sharp edges and corners were removed first, resulting in more rounded particles for all starting geometries. Thus, initial particle geometry appears to have an effect in addition to the chemical atmosphere experienced by the particles.
Loss of nickel metal during CO chemisorption on nickel catalysts at temperatures above 0 C is also a serious problem; moreover, this loss is catalyzed by sulfur poisoning [28]. In view of the toxicity of nickel tetracarbonyl, the rapid loss of nickel metal, and the ill-defined adsorption stoichiometries,researchers are advised to avoid using CO chemisorption for measuring nickel surface areas; instead,hydrogen chemisorption, an accepted ASTM method with a well-defined adsorption stoichiometry, is recommended [145]. Figure 20 illustrates a mechanism for the formation of Ni(CO)4 on a crystallite of nickel in CO atmosphere.
Figure 20. Formation of volatile tetra-nickel carbonyl at the surface of nickel crystallite in CO atmosphere. Reproduced from [8]. Copyright 2006, Wiley-Interscience.
Catalysts 2015, 5
182
Goodwin and co-workers [136,137] studied the influence of reaction atmosphere, support, and metal particle size on the loss of Ru due to carbonyl formation. They found that the loss of Ru during CO hydrogenation (H2/CO = 1, 200250 C, 1 atm) on Ru/NaY zeolite and Ru/Al2O3 for extended periods of time was significant (e.g., up to 40% while flowing CO at 175275 C over Ru/Al2O3 for 24 h). The loss of Ru was significantly less on titania-supported Ru; moreover, the rate of loss was lower for catalysts containing large metal crystallites (3 nm) relative to those containing small metal crystallites (1.3 nm). Metal loss was inhibited in part at higher reaction temperatures as a result of carbon deposition. Thus, while it is clear that loss of ruthenium could be a serious problem in FischerTropsch synthesis, there are measures in terms of catalyst design and choice of reaction conditions that can be taken to minimize loss.
One of the most dramatic examples of vapor phase loss of the catalyst occurs during NH3 oxidation on PtRh gauze, an important reaction in the manufacture of nitric acid [8,140,141]. At the high reaction temperature (900 C), formation of a volatile platinum oxide (PtO2) occurs at a very significant rate; in fact, the rate of loss of 0.050.3 g Pt/ton of HNO3 is high enough to provide a substantial economic incentive for Pt recovery [8]. The most effective recovery process involves placing a woven Pd-rich alloy gauze immediately below the PtRh gauze to capture the Pt through formation of a PdPt alloy. Pt loss is also the most significant cause of catalyst deactivation as the gauze surface becomes enriched in nonvolatile but inactive rhodium oxide [142], requiring shutdown and catalyst replacement every 312 months [8].
